Repository: mosadddeq01/SGCE-KG

# Cookiecutter Data Structure Template

<a target="_blank" href="https://cookiecutter-data-science.drivendata.org/">
</a>

this is my template for Data Science project

## Project Organization

```
├── LICENSE            <- Open-source license if one is chosen
├── Makefile           <- Makefile with convenience commands like `make data` or `make train`
├── README.md          <- The top-level README for developers using this project.
├── data
│   ├── external       <- Data from third party sources.
│   ├── interim        <- Intermediate data that has been transformed.
│   ├── processed      <- The final, canonical data sets for modeling.

File: 000/000-PreviouslyCoded/kept_sections.json (part 2 of 12)
[
    "text": "SECTION 4.0\nGENERAL DAMAGE MECHANISMS – ALL INDUSTRIES\n4.1 General.....................................................................................................................................1\n4.2 Mechanical and Metallurgical Failure Mechanisms.............................................................1\n4.2.1 Graphitization..................................................................................................................1\n4.2.2 Softening (Spheroidization)...........................................................................................5\n4.2.3 Temper Embrittlement....................................................................................................8\n4.2.4 Strain Aging...................................................................................................................12\n4.2.5 885°F (475 oC) Embrittlement.......................................................................................14\n4.2.6 Sigma Phase Embrittlement........................................................................................16\n4.2.7 Brittle Fracture..............................................................................................................19\n4.2.8 Creep and Stress Rupture............................................................................................23\n4.2.9 Thermal Fatigue............................................................................................................27\n4.2.10 Short Term Overheating – Stress Rupture.................................................................32\n4.2.11 Steam Blanketing..........................................................................................................35\n4.2.12 Dissimilar Metal Weld (DMW) Cracking......................................................................38\n4.2.13 Thermal Shock..............................................................................................................42\n4.2.14 Erosion/Erosion – Corrosion.......................................................................................44\n4.2.15 Cavitation.......................................................................................................................49\n4.2.16 Mechanical Fatigue.......................................................................................................53\n4.2.17 Vibration-Induced Fatigue............................................................................................59\n4.2.18 Refractory Degradation................................................................................................62\n4.2.19 Reheat Cracking............................................................................................................63\n4.3 Uniform or Localized Loss of Thickness............................................................................65\n4.3.1 Galvanic Corrosion.......................................................................................................65\n4.3.2 Atmospheric Corrosion................................................................................................69\n4.3.3 Corrosion Under Insulation (CUI)................................................................................71\n4.3.4 Cooling Water Corrosion..............................................................................................75\n4.3.5 Boiler Water Condensate Corrosion...........................................................................78\n4.3.6 CO Corrosion...............................................................................................................80\n2\n4.3.7 Flue-Gas Dew-Point Corrosion....................................................................................84\n4.3.8 Microbiologically Induced Corrosion (MIC)................................................................86\n4.3.9 Soil Corrosion...............................................................................................................91\n4.3.10 Caustic Corrosion.........................................................................................................95\n4.3.11 Dealloying......................................................................................................................98\n4.3.12 Graphitic Corrosion....................................................................................................101\n4.4 High Temperature Corrosion [400oF (204oC)]...................................................................105\n4.4.1 Oxidation......................................................................................................................105\n4.4.2 Sulfidation....................................................................................................................109\n4.4.3 Carburization...............................................................................................................113\n4.4.4 Decarburization...........................................................................................................116\n4.4.5 Metal Dusting...............................................................................................................118\n4.4.6 Fuel Ash Corrosion.....................................................................................................121\n4.4.7 Nitriding.......................................................................................................................126\n4.5 Environment – Assisted Cracking.....................................................................................130\n-\n4.5.1 Chloride Stress Corrosion Cracking (Cl SCC).........................................................130\n4.5.2 Corrosion Fatigue.......................................................................................................135\n4.5.3 Caustic Stress Corrosion Cracking (Caustic Embrittlement).................................138\n4.5.4 Ammonia Stress Corrosion Cracking.......................................................................144\n4.5.5 Liquid Metal Embrittlement (LME).............................................................................148\n4.5.6 Hydrogen Embrittlement (HE)....................................................................................152",
    "kind": "toc"
  },
  {
    "title": "Figure 4-1 – High magnification photomicrograph of metallographic sample showing graphite",
    "start_page": 30,
    "end_page": 30,
    "text": "Figure 4-1 – High magnification photomicrograph of metallographic sample showing graphite",
    "kind": "figure_caption"
  },
  {
    "title": "Figure 4-2 – High magnification photomicrograph of metallographic sample showing typical ferrite-",
    "start_page": 30,
    "end_page": 30,
    "text": "Figure 4-2 – High magnification photomicrograph of metallographic sample showing typical ferrite-",
    "kind": "figure_caption"
  },
  {
    "title": "4.1 General",
    "start_page": 27,
    "end_page": 30,
    "text": "4.1 General\nDamage mechanisms that are common to a variety of industries including refining and petrochemical, pulp\nand paper, and fossil utility are covered in this section. The mechanisms are divided into the following\nsections:\na) Mechanical and Metallurgical Failure\nb) Uniform or Localized Loss of Thickness\nc) High Temperature Corrosion\nd) Environment Assisted Cracking\n4.2 Mechanical and Metallurgical Failure Mechanisms\n4.2.1 Graphitization\n4.2.1.1 Description of Damage\na) Graphitization is a change in the microstructure of certain carbon steels and 0.5Mo steels after long-term\noperation in the 800oF to 1100oF (427oC to 593oC) range that may cause a loss in strength, ductility,\nand/or creep resistance.\nb) At elevated temperatures, the carbide phases in these steels are unstable and may decompose into\ngraphite nodules. This decomposition is known as graphitization.\n4.2.1.2 Affected Materials\nSome grades of carbon steel and 0.5Mo steels.\n4.2.1.3 Critical Factors\na) The most important factors that affect graphitization are the chemistry, stress, temperature, and time of\nexposure.\nb) In general, graphitization is not commonly observed. Some steels are much more susceptible to\ngraphitization than others, but exactly what causes some steels to graphitize while others are resistant is\nnot well understood. It was originally thought that silicon and aluminum content played a major role but it\nhas been shown that they have negligible influence on graphitization.\nc) Graphitization has been found in low alloy C-Mo steels with up to 1% Mo. The addition of about 0.7%\nchromium has been found to eliminate graphitization.\nd) Temperature has an important effect on the rate of graphitization. Below 800oF (427oC), the rate is\nextremely slow. The rate increases with increasing temperature.\ne) There are two general types of graphitization. First is random graphitization in which the graphite\nnodules are distributed randomly throughout the steel. While this type of graphitization may lower the\nroom-temperature tensile strength some, it does not usually lower the creep resistance.\nf) The second and more damaging type of graphitization results in chains or local planes of concentrated\ngraphite nodules. This form of graphitization can result in a significant reduction in load bearing capacity\nwhile increasing the potential for brittle fracture along this plane. The two forms of this graphitization are\nweld heat affected zone graphitization and non-weld graphitization.\ni) Weld heat affected zone graphitization is most frequently found in the heat-affected zone adjacent\nto welds in a narrow band, corresponding to the low temperature edge of the heat affected zone.\nIn multipass welded butt joints, these zones overlap each other, covering the entire cross-section.\nGraphite nodules can form at the low temperature edge of these heat affected zones, resulting in a\nband of weak graphite extending across the section. Because of its appearance, this graphite\nformation within heat affected zones is called eyebrow graphitization.\n4-2 API Recommended Practice 571 December 2003\nii) Non-weld graphitization is a form of localized graphitization that sometimes occurs along planes of\nlocalized yielding in steel. It also occurs in a chain-like manner in regions that have experienced\nsignificant plastic deformation as a result of cold working operations or bending.\ng) The extent and degree of graphitization is usually reported in a qualitative fashion (none, slight,\nmoderate, severe). Although it is difficult to predict the rate at which it forms, severe heat affected zone\ngraphitization can develop in as little as 5 years at service temperatures above 1000oF (538oC). Very\nslight graphitization would be expected to be found after 30 to 40 years at 850oF (454oC). Time-\nTemperature-Transformation curves for heat affected zone graphitization can be found in Reference 2.\n4.2.1.4 Affected Units or Equipment\na) Primarily hot-wall piping and equipment in the FCC, catalytic reforming and coker units.\nb) Bainitic grades are less susceptible than coarse pearlitic grades.\nc) Few failures directly attributable to graphitization have been reported in the refining industry. However,\ngraphitization has been found where failure resulted primarily from other causes. Several serious cases\nof graphitization have occurred in the reactors and piping of fluid catalytic cracking units, as well as with\ncarbon steel furnace tubes in a thermal cracking unit and the failure of seal welds at the bottom tube\nsheet of the vertical boiler in a fluid catalytic cracker waste heat boiler. A graphitization failure was\nreported on a C-0.5Mo catalytic reformer reactor/interheater line long seam weld.\nd) Where concentrated eyebrow graphitization occurs along heat affected zones, the creep rupture strength\nmay be drastically lowered. Slight to moderate amounts of graphite along the heat-affected zones do not\nappear to significantly lower room or high-temperature properties.\ne) Graphitization seldom occurs on boiling surface tubing but did occur in low alloy C-0.5Mo tubes and\nheaders during the 1940’s. Economizer tubing, steam piping and other equipment that operates in the\nrange of temperatures of 850oF to 1025oF (441oC to 552oC) is more likely to suffer graphitization.\n4.2.1.5 Appearance or Morphology of Damage\na) Damage due to graphitization is not visible or readily apparent and can only be observed by\nmetallographic examination (Figure 4-1 and Figure 4-2).\nb) Advanced stages of damage related to loss in creep strength may include microfissuring/microvoid\nformation, subsurface cracking or surface connected cracking.\n4.2.1.6 Prevention / Mitigation\nGraphitization can be prevented by using chromium containing low alloy steels for long-term operation above\n800oF (427 oC).\n4.2.1.7 Inspection and Monitoring\na) Evidence of graphitization is most effectively evaluated through removal of full thickness samples for\nexamination using metallographic techniques. Damage may occur midwall so that field replicas may be\ninadequate.\nb) Advanced stages of damage related to loss in strength include surface breaking cracks or creep\ndeformation that may be difficult to detect.\n4.2.1.8 Related Mechanisms\nSpheroidization (see 4.2.2) and graphitization are competing mechanisms that occur at overlapping\ntemperature ranges. Spheroidization tends to occur preferentially above 1025oF (551oC), while graphitization\npredominates below this temperature.\n4.2.1.9 References\n1. H. Thielsch, “Defects and Failures in Pressure Vessels and Piping,” Rheinhold Publishing Co., New\nYork, 1965, pp. 49-83.\nDecember 2003 API Recommended Practice 571 4-3\n2. J.R. Foulds and R. Viswanathan, “Graphitization of Steels in Elevated-Temperature Service,”\nProceedings of the First International Symposium: Microstructures and Mechanical Properties of Aging\nMaterials, November, 1992.\n3. R.D. Port, “Non-Weld Related Graphitization Failures,” CORROSION/89, Paper #248, (Houston: NACE\n1989).\n4. ASM Metals Handbook, “Properties and Selection: Iron, Steels, and High-Performance Alloys,” Volume\n1, ASM International, Materials Park, OH.\n5. D.N. French, “Microstructural Degradation,” The National Board of Boiler and Pressure Vessel\nInspectors, http://www.nationalboard.com, June 2001.\n6. Joseph G. Wilson, “Graphitization of Steel in Petroleum Refining Equipment and the Effect of\nGraphitization of Steel on Stress-Rupture Properties,” WRC Bulletin Series, No.32, January, 1957.\n4-4 API Recommended Practice 571 December 2003\nFigure 4-1 – High magnification photomicrograph of metallographic sample showing graphite\nnodules. Compare to normal microstructure shown in Figure 4-2.\nFigure 4-2 – High magnification photomicrograph of metallographic sample showing typical ferrite-\npearlite structure of carbon steel.",
    "kind": "section"
  },
  {
    "title": "4.2.2 Softening (Spheroidization)",
    "start_page": 31,
    "end_page": 31,
    "text": "4.2.2 Softening (Spheroidization)\n4.2.2.1 Description of Damage\nSpheroidization is a change in the microstructure of steels after exposure in the 850oF to 1400oF (440oC to\n760oC) range, where the carbide phases in carbon steels are unstable and may agglomerate from their\nnormal plate-like form to a spheroidal form, or from small, finely dispersed carbides in low alloy steels like\n1Cr-0.5Mo to large agglomerated carbides. Spheroidization may cause a loss in strength and/or creep\nresistance.\n4.2.2.2 Affected Materials\nAll commonly used grades of carbon steel and low alloy steels including C-0.5Mo, 1Cr-0.5Mo,1.25Cr-0.5Mo,\n2.25Cr-1Mo, 3Cr -1Mo, 5Cr-0.5Mo, and 9Cr-1Mo steels.\n4.2.2.3 Critical Factors\na) Metal chemistry, microstructure, exposure time, and temperature are critical factors.\nb) The rate of spheroidization depends on the temperature and initial microstructure. Spheroidization can\noccur in a few hours at 1300oF (552oC), but may take several years at 850oF (454oC).\nc) Annealed steels are more resistant to spheroidization than normalized steels. Coarse-grained steels are\nmore resistant than fine-grained. Fine grained silicon-killed steels are more resistant than aluminum-\nkilled.\n4.2.2.4 Affected Units or Equipment\na) Spheroidization can occur in piping and equipment after exposure to temperatures above 850oF (454oC).\nThe loss in strength may be as high as about 30% but failure is not likely to occur except under very high\napplied stresses, in areas of stress concentration, or in combination with other damage mechanisms.\nb) The loss in strength is usually accompanied by an increase in ductility which allows for deformation at\nstress concentrations.\nc) Spheroidization affects hot wall piping and equipment in the FCC, catalytic reforming and coker units.\nFired heater tubes in boilers or process units may be affected by a loss in creep strength, but equipment,\nin general, is seldom renewed or repaired because of spheroidization.\n4.2.2.5 Appearance or Morphology of Damage\na) Spheroidization is not visible or readily apparent and can only be observed through metallography. The\npearlitic phase undergoes a time dependant transformation from partial to complete spheroidization\n(Figure 4–3 and Figure 4–4).\nb) In the case of the 5% to 9% CrMo alloys, spheroidization is the process of transforming the carbides\nfrom their original finely dispersed morphology to large agglomerated carbides.\n4.2.2.6 Prevention / Mitigation\nSpheroidization is difficult to prevent except by minimizing long-term exposure to elevated temperatures.\n4.2.2.7 Inspection and Monitoring\nSpheroidization can only be found through field metallography or removal of samples for metallographic\nobservation. A reduction in tensile strength and/or hardness may indicate a spheroidized microstructure.\n4.2.2.8 Related Mechanisms\na) Closely related to graphitization (see 4.2.1).\nb) Spheroidization and graphitization are competing mechanisms which occur at overlapping temperature\nranges. At temperatures above about 1025oF (552oC), graphitization may occur after spheroidization.\nBelow 1025oF (552oC), graphitization occurs before the steel is fully spheroidized.",
    "kind": "section"
  },
  {
    "title": "Figure 4-3 – High magnification photomicrograph of metallographic sample showing typical ferrite-",
    "start_page": 33,
    "end_page": 33,
    "text": "Figure 4-3 – High magnification photomicrograph of metallographic sample showing typical ferrite-",
    "kind": "figure_caption"
  },
  {
    "title": "Figure 4-4 – High magnification photomicrograph of metallographic sample showing spheroidized",
    "start_page": 33,
    "end_page": 33,
    "text": "Figure 4-4 – High magnification photomicrograph of metallographic sample showing spheroidized",
    "kind": "figure_caption"
  },
  {
    "title": "4.2.2.9 References",
    "start_page": 32,
    "end_page": 33,
    "text": "4.2.2.9 References\n1. ASM Metals Handbook, “Properties and Selection: Iron, Steels, and High-Performance Alloys,” Volume\n1, ASM International, Materials Park, OH.\n2. D.N. French, “Microstructural Degradation,” The National Board of Boiler and Pressure Vessel\nInspectors, http://www.nationalboard.com, June 2001.\n3. R. D. Port, “Non-Weld Related Graphitization Failures,\" CORROSION/89, Paper #248, Houston, TX,\nNACE 1989.\nDecember 2003 API Recommended Practice 571 4-7\nFigure 4-3 – High magnification photomicrograph of metallographic sample showing typical ferrite-\npearlite structure of carbon steel.\nFigure 4-4 – High magnification photomicrograph of metallographic sample showing spheroidized\ncarbides.",
    "kind": "section"
  },
  {
    "title": "4.2.3 Temper Embrittlement",
    "start_page": 34,
    "end_page": 34,
    "text": "4.2.3 Temper Embrittlement\n4.2.3.1 Description of Damage\nTemper embrittlement is the reduction in toughness due to a metallurgical change that can occur in some low\nalloy steels as a result of long term exposure in the temperature range of about 650oF to 1100oF (343oC to\n593oC) . This change causes an upward shift in the ductile-to-brittle transition temperature as measured by\nCharpy impact testing. Although the loss of toughness is not evident at operating temperature, equipment\nthat is temper embrittled may be susceptible to brittle fracture during start-up and shutdown.\n4.2.3.2 Affected Materials\na) Primarily 2.25Cr-1Mo low alloy steel, 3Cr-1Mo (to a lesser extent), and the high-strength low alloy Cr-\nMo-V rotor steels.\nb) Older generation 2.25Cr-1Mo materials manufactured prior to 1972 may be particularly\nsusceptible.Some high strength low alloy steels are also susceptible.\nc) The C-0.5Mo and 1.25Cr-0.5Mo alloy steels are not significantly affected by temper embrittlement.\nHowever, other high temperature damage mechanisms promote metallurgical changes that can alter the\ntoughness or high temperature ductility of these materials.\n4.2.3.3 Critical Factors\na) Alloy steel composition, thermal history, metal temperature and exposure time are critical factors.\nb) Susceptibility to temper embrittlement is largely determined by the presence of the alloying elements\nmanganese and silicon, and the tramp elements phosphorus, tin, antimony, and arsenic. The strength\nlevel and heat treatment/fabrication history should also be considered.\nc) Temper embrittlement of 2.25Cr-1Mo steels develops more quickly at 900oF (482oC) than in the 800oF to\n850oF (427oC to 440oC) range, but the damage is more severe after long-term exposure at 850oF\n(440oC).\nd) Some embrittlement can occur during fabrication heat treatments, but most of the damage occurs over\nmany years of service in the embrittling temperature range.\ne) This form of damage will significantly reduce the structural integrity of a component containing a crack-\nlike flaw. An evaluation of the materials toughness may be required depending on the flaw type, the\nseverity of the environment, and the operating conditions, particularly in hydrogen service.\n4.2.3.4 Affected Units or Equipment\na) Temper embrittlement occurs in a variety of process units after long term exposure to temperatures\nabove 650oF (343oC). It should be noted that there have been very few industry failures related directly\nto temper embrittlement.\nb) Equipment susceptible to temper embrittlement is most often found in hydroprocessing units, particularly\nreactors, hot feed/effluent exchanger components, and hot HP separators. Other units with the potential\nfor temper embrittlement include catalytic reforming units (reactors and exchangers), FCC reactors,\ncoker and visbreaking units.\nc) Welds in these alloys are often more susceptible than the base metal and should be evaluated.\n4.2.3.5 Appearance or Morphology of Damage\na) Temper embrittlement is a metallurgical change that is not readily apparent and can be confirmed\nthrough impact testing. Damage due to temper embrittlement may result in catastrophic brittle fracture.\nb) Temper embrittlement can be identified by an upward shift in the ductile-to-brittle transition temperature\nmeasured in a Charpy V-notch impact test, as compared to the non-embrittled or de-embrittled material\n(Figure 4-5). Another important characteristic of temper embrittlement is that there is no effect on the\nupper shelf energy.",
    "kind": "section"
  },
  {
    "title": "Figure 4-5 – Plot of CVN toughness as a function of temperature showing a shift in the 40-ft-lb",
    "start_page": 37,
    "end_page": 37,
    "text": "Figure 4-5 – Plot of CVN toughness as a function of temperature showing a shift in the 40-ft-lb",
    "kind": "figure_caption"
  },
  {
    "title": "4.2.3.6 Prevention / Mitigation",
    "start_page": 35,
    "end_page": 37,
    "text": "4.2.3.6 Prevention / Mitigation\na) Existing Materials\ni) Temper embrittlement cannot be prevented if the material contains critical levels of the embrittling\nimpurity elements and is exposed in the embrittling temperature range.\nii) To minimize the possibility of brittle fracture during startup and shutdown, many refiners use a\npressurization sequence to limit system pressure to about 25 percent of the maximum design\npressure for temperatures below a Minimum Pressurization Temperature (MPT).\niii) MPT’s generally range from 350oF (171oC) for the earliest, most highly temper embrittled steels,\ndown to 150oF (38oC) or lower for newer, temper embrittlement resistant steels (as required to also\nminimize effects of hydrogen embrittlement).\niv) If weld repairs are required, the effects of temper embrittlement can be temporarily reversed (de-\nembrittled) by heating at 1150°F (620°C) for 2 hours per inch of thickness, and rapidly cooling to\nroom temperature. It is important to note that re-embrittlement will occur over time if the material is\nre-exposed to the embrittling temperature range.\nb) New Materials\ni) The best way to minimize the likelihood and extent of temper embrittlement is to limit the\nacceptance levels of manganese, silicon, phosphorus, tin, antimony, and arsenic in the base metal\nand welding consumables. In addition, strength levels and PWHT procedures should be specified\nand carefully controlled.\nii) A common way to minimize temper embrittlement is to limit the \"J*\" Factor for base metal and the\n\"X\" Factor for weld metal, based on material composition as follows:\nJ* = (Si + Mn) x (P + Sn) x 104 {elements in wt%}\nX =(10P + 5Sb + 4Sn + As)/100 {elements in ppm}\niii) Typical J* and X factors used for 2.25 Cr steel are 100 and 15, respectively. Studies have also\nshown that limiting the (P + Sn) to less than 0.01% is sufficient to minimize temper embrittlement\nbecause (Si + Mn) control the rate of embrittlement.\niv) Expert metallurgical advice should be solicited to determine acceptable composition, toughness\nand strength levels, as well as appropriate welding, fabricating and heat treating procedures for\nnew low alloy steel heavy wall equipment and low alloy equipment operating in the creep range.\n4.2.3.7 Inspection and Monitoring\na) A common method of monitoring is to install blocks of original heats of the alloy steel material inside the\nreactor. Samples are periodically removed from these blocks for impact testing to monitor progress of\ntemper embrittlement or until a major repair issue arises.\nb) Process conditions should be monitored to ensure that a proper pressurization sequence is followed to\nhelp prevent brittle fracture due to temper embrittlement.\n4.2.3.8 Related Mechanisms\nNot applicable.\n4.2.3.9 References\n1. R.A. Swift , “Temper Embrittlement in Low Alloy Ferritic Steels,” CORROSION/76, Paper #125, NACE,\n1976.\n2. R.A. White and E.F. Ehmke, “Materials Selection for Refineries and Associated Facilities,” National\nAssociation of Corrosion Engineers, NACE, 1991, pp. 53-54.\n3. R. Viswanathan, “Damage Mechanisms and Life Assessment of High Temperature Components,” ASM\nInternational, 1989.\n4-10 API Recommended Practice 571 December 2003\n4. API Recommended Practice 934, Materials and Fabrication Requirements for 2-1/4 Cr-1Mo and 3Cr-\n1Mo Steel Heavy Wall Pressure Vessels for High Temperature, High Pressure Service, American\nPetroleum Institute, Washington, D.C.\nDecember 2003 API Recommended Practice 571 4-11\nFigure 4-5 – Plot of CVN toughness as a function of temperature showing a shift in the 40-ft-lb\ntransition temperature.",
    "kind": "section"
  },
  {
    "title": "4.2.4 Strain Aging",
    "start_page": 38,
    "end_page": 38,
    "text": "4.2.4 Strain Aging\n4.2.4.1 Description of Damage\nStrain aging is a form of damage found mostly in older vintage carbon steels and C-0.5 Mo low alloy steels\nunder the combined effects of deformation and aging at an intermediate temperature. This results in an\nincrease in hardness and strength with a reduction in ductility and toughness.\n4.2.4.2 Affected Materials\nMostly older (pre-1980’s) carbon steels with a large grain size and C-0.5 Mo low alloy steel.\n4.2.4.3 Critical Factors\na) Steel composition and manufacturing process determine steel susceptibility.\nb) Steels manufactured by the Bessemer or open hearth process contain higher levels of critical impurity\nelements than newer steels manufactured by the Basic Oxygen Furnace (BOF) process.\nc) In general, steels made by BOF and fully killed with aluminum will not be susceptible. The effect is found\nin rimmed and capped steels with higher levels of nitrogen and carbon, but not in the modern fully killed\ncarbon steels manufactured to a fine grain practice.\nd) Strain aging effects are observed in materials that have been cold worked and placed into service at\nintermediate temperatures without stress relieving.\ne) Strain aging is a major concern for equipment that contains cracks. If susceptible materials are\nplastically deformed and exposed to intermediate temperatures, the zone of deformed material may\nbecome hardened and less ductile. This phenomenon has been associated with several vessels that\nhave failed by brittle fracture.\nf) The pressurization sequence versus temperature is a critical issue to prevent brittle fracture of\nsusceptible materials.\ng) Strain aging can also occur when welding in the vicinity of cracks and notches in a susceptible material.\n4.2.4.4 Affected Units or Equipment\nStrain aging is most likely to occur in wall vessels manufactured from susceptible materials that have not\nbeen stress relieved.\n4.2.4.5 Appearance or Morphology of Damage\nStrain aging can result in the formation of brittle cracks that are revealed through detailed metallurgical\nanalyses, but damage most likely will not be identified as strain aging until fracture has already occurred.\n4.2.4.6 Prevention / Mitigation\na) Strain aging is not an issue for newer steels that contain low levels of interstitial impurity elements and\nsufficient aluminum (>0.015 wt%) to fully deoxidize the steel.\nb) For older equipment, extra care should be taken to avoid the potentially damaging effects of strain aging\nby avoiding stressing or pressurizing equipment until the metal temperature reaches an acceptable level\nwhere the risk of brittle fracture is low. Refer to curve “A” in UCS 66 of the ASME Code Section VIII,\nDivision I for pressurization temperatures of vessels susceptible to strain aging effects.\nc) Applying PWHT to weld repairs of susceptible materials will eliminate the effects of strain aging. Where\nPWHT is not possible, buttering should be considered to minimize welding on old material under\nrestraint.\n4.2.4.7 Inspection and Monitoring\nInspection and monitoring are not used to control strain aging.",
    "kind": "section"
  },
  {
    "title": "4.2.4.8 Related Mechanisms",
    "start_page": 39,
    "end_page": 39,
    "text": "4.2.4.8 Related Mechanisms\nWhen deformation occurs at the intermediate temperature, the mechanism is referred to as dynamic strain\naging. Blue brittleness is another form of strain aging.\n4.2.4.9 References\n1. ASME Boiler and Pressure Vessel Code, Section VIII, Division I, American Society of Mechanical\nEngineers, NY.",
    "kind": "section"
  },
  {
    "title": "4.2.5.1 Description of Damage",
    "start_page": 40,
    "end_page": 40,
    "text": "4.2.5.1 Description of Damage\n885°F (475°C) embrittlement is a loss in toughness due to a metallurgical change that can occur in alloys\ncontaining a ferrite phase, as a result of exposure in the temperature range 600oF to 1000oF (316oC to\n540oC).\n4.2.5.2 Affected Materials\na) 400 Series SS (e.g., 405, 409, 410, 410S, 430, and 446).\nb) Duplex stainless steels such as Alloys 2205, 2304, and 2507.\nc) Wrought and cast 300 Series SS containing ferrite, particularly welds and weld overlay.\n4.2.5.3 Critical Factors\na) The alloy composition, particularly chromium content, amount of ferrite phase, and operating\ntemperature are critical factors.\nb) Increasing amounts of ferrite phase increase susceptibility to damage when operating in the high\ntemperature range of concern. A dramatic increase in the ductile-to-brittle transition temperature will\noccur.\nc) A primary consideration is operating time at temperature within the critical temperature range. Damage\nis cumulative and results from the precipitation of an embrittling intermetallic phase that occurs most\nreadily at approximately 885oF (475oC). Additional time is required to reach maximum embrittlement at\ntemperatures above or below 885oF (475oC). For example, many thousands of hours may be required to\ncause embrittlement at 600°F (316oC).\nd) Since 885oF embrittlement can occur in a relatively short period of time, it is often assumed that\nsusceptible materials that have been exposed to temperatures in the 700oF to 1000oF (371oC to 538oC)\nrange are affected.\ne) The effect on toughness is not pronounced at the operating temperature, but is significant at lower\ntemperatures experienced during plant shutdowns, startups or upsets.\nf) Embrittlement can result from tempering at higher temperatures or by holding within or cooling through\nthe transformation range.\n4.2.5.4 Affected Units or Equipment\na) 885oF embrittlement can be found in any unit where susceptible alloys are exposed to the embrittling\ntemperature range.\nb) Most refining companies limit the use of ferritic stainless steels to non-pressure boundary applications\nbecause of this damage mechanism.\nc) Common examples include fractionator trays and internals in high temperature vessels used in FCC,\ncrude, vacuum and coker units. Typical failures include cracking when attempting to weld or to\nstraighten bent, upset tower trays of Type 409 and 410 material (occurs often with vacuum tower trays of\nthis material).\nd) Other examples include duplex stainless steel heat exchanger tubes and other components exposed to\ntemperatures above 600oF (316oC) for extended time periods.\n4.2.5.5 Appearance or Morphology of Damage\na) 885oF embrittlement is a metallurgical change that is not readily apparent with metallography but can be\nconfirmed through bend or and impact testing.\nb) The existence of 885oF embrittlement can be identified by an increase in hardness in affected areas.\nFailure during bend testing or impact testing of samples removed from service is the most positive\nindicator of 885oF embrittlement.",
    "kind": "section"
  },
  {
    "title": "4.2.5.6 Prevention / Mitigation",
    "start_page": 41,
    "end_page": 41,
    "text": "4.2.5.6 Prevention / Mitigation\na) The best way to prevent 885oF embrittlement is to use low ferrite or non-ferritic alloys, or to avoid\nexposing the susceptible material to the embrittling range.\nb) It is possible to minimize the effects of embrittlement through modifications in the chemical composition\nof the alloy, however, resistant material may not always be readily available in most commercial forms.\nc) 885oF embrittlement is reversible by heat treatment to dissolve precipitates, followed by rapid cooling.\nThe de-embrittling heat treatment temperature is typically 1100oF (593oC) or higher and may not be\npractical for many equipment items. If the de-embrittled component is exposed to the same service\nconditions it will re-embrittle faster than it did initially.\n4.2.5.7 Inspection and Monitoring\na) Impact or bend testing of samples removed from service is the most positive indicator of a problem.\nb) Most cases of embrittlement are found in the form of cracking during turnarounds, or during startup or\nshutdown when the material is below about 200oF (93oC) and the effects of embrittlement are most\ndetrimental.\nc) An increase in hardness is another method of evaluating 885oF embrittlement.\n4.2.5.8 Related Mechanisms\nNot applicable.\n4.2.5.9 References\n1. “High Temperature Characteristics of Stainless Steels,” A Designers Handbook Series, American Iron\nand Steel Institute, Washington, DC, 1979.\n2. G. E. Moller, “Experiences With 885oF (475oC) Embrittlement in Ferritic Stainless Steels,” Materials\nProtection, NACE International, May, 1966.",
    "kind": "section"
  },
  {
    "title": "4.2.6 Sigma Phase Embrittlement",
    "start_page": 42,
    "end_page": 43,
