Repository: mosadddeq01/SGCE-KG

# Cookiecutter Data Structure Template

<a target="_blank" href="https://cookiecutter-data-science.drivendata.org/">
</a>

this is my template for Data Science project

## Project Organization

```
├── LICENSE            <- Open-source license if one is chosen
├── Makefile           <- Makefile with convenience commands like `make data` or `make train`
├── README.md          <- The top-level README for developers using this project.
├── data
│   ├── external       <- Data from third party sources.
│   ├── interim        <- Intermediate data that has been transformed.
│   ├── processed      <- The final, canonical data sets for modeling.

File: 000/000-PreviouslyCoded/kept_sections.json (part 4 of 12)
[
    "text": "4.2.12 Dissimilar Metal Weld (DMW) Cracking\n4.2.12.1 Description of Damage\nCracking of dissimilar metal welds occurs in the ferritic (carbon steel or low alloy steel) side of a weld\nbetween an austenitic (300 Series SS) and a ferritic material operating at high temperature.\n4.2.12.2 Affected Materials\nThe most common are ferritic materials such as carbon steel and low alloy steels that are welded to the\naustenitic stainless steels as well as any material combinations that have widely differing thermal expansion\ncoefficients.\n4.2.12.3 Critical Factors\na) Important factors include the type of filler metal used to join the materials, heating and cooling rate, metal\ntemperature, time at temperature, weld geometry and thermal cycling.\nb) Cracking occurs because the coefficients of thermal expansion between ferritic steels and 300 Series SS\ndiffer by 30% or more. At high operating temperatures, the differences in expansion lead to high stress at\nthe heat affected zone on the ferritic side.\nc) As the temperature increases, differential thermal expansion between the metals results in increasing\nstress at the weldment, particularly if a 300 Series SS weld metal is used.\nd) Stresses acting on the weldment are significantly higher when an austenitic stainless steel filler metal is\nused. A nickel base filler metal has a coefficient of thermal expansion that is closer to carbon steel,\nresulting in significantly lower stress at elevated temperatures.\ne) At elevated temperatures, the problem is aggravated by the diffusion of carbon out of the heat affected\nzone of the ferritic material and into the weld metal. The loss of carbon reduces the creep strength of the\nferritic material heat affected zone, thereby increasing the cracking probability (Figure 4-19).\nf) The temperature at which carbon diffusion becomes a concern is above 800°F to 950°F (427oC to\n510°C) for carbon steels and low alloy steels.\ng) Ferritic/austenitic joints can generate significant thermal expansion/thermal fatigue stresses at\ntemperatures greater than 510oF (260oC).\nh) Dissimilar metal welds with a 300 Series SS weld metal on a ferritic steel may also result in a narrow\nregion of high hardness at the toe of the weld, near the fusion line on the ferritic steel side. High\nhardness zones render the material susceptible to various forms of environmental cracking such as\nsulfide stress cracking or hydrogen stress cracking.\ni) Thermal cycling aggravates the problem.\nj) In environments that promote liquid ash corrosion, weld cracking problems may be accelerated by\nstress-assisted corrosion. The ferritic heat affected zone will preferentially corrode due to the large\nthermal strain. The results are long, narrow, oxide wedges that parallel the fusion line of the weld\n(Figure 4-20).\nk) Poor geometry of the weld, excessive undercut, and other stress intensification factors will aggravate\ncrack formation.\n4.2.12.4 Affected Units or Equipment\na) Dissimilar metal welds are utilized in special applications in refineries and other process plants.\nb) Dissimilar metal welds have been used in piping around FCC reactors and regenerator vessels, in fired\nheater applications where the heater tube material changes from 5Cr or 9Cr to 300 Series SS, and in\ntransitions in hydroprocessing reactor outlet piping from overlaid low alloy CrMo nozzles or piping to solid\n300 Series SS piping.\nc) All superheaters and reheaters that have welds between ferritic materials (1.25Cr-0.5Mo and 2.25Cr-\n1Mo) and the austenitic materials (300 Series SS, 304H, 321H, and 347H).",
    "kind": "section"
  },
  {
    "title": "Figure 4-19 – The creep cracks (black specks) are in the ferritic alloy (SA213 T-22 in this case) heat",
    "start_page": 66,
    "end_page": 66,
    "text": "Figure 4-19 – The creep cracks (black specks) are in the ferritic alloy (SA213 T-22 in this case) heat",
    "kind": "figure_caption"
  },
  {
    "title": "Figure 4-20 – When both liquid phase coal ash corrosion and a DMW exists, stress assisted",
    "start_page": 66,
    "end_page": 66,
    "text": "Figure 4-20 – When both liquid phase coal ash corrosion and a DMW exists, stress assisted",
    "kind": "figure_caption"
  },
  {
    "title": "Figure 4-21 – Dissimilar metal weld fracture follows the toe of the butt weld. Mag. 1.8x",
    "start_page": 67,
    "end_page": 67,
    "text": "Figure 4-21 – Dissimilar metal weld fracture follows the toe of the butt weld. Mag. 1.8x",
    "kind": "figure_caption"
  },
  {
    "title": "Figure 4-22 – The metallographic cross-section shows the crack follows the weld metal. Mag. 4x",
    "start_page": 67,
    "end_page": 67,
    "text": "Figure 4-22 – The metallographic cross-section shows the crack follows the weld metal. Mag. 4x",
    "kind": "figure_caption"
  },
  {
    "title": "4.2.12.5 Appearance or Morphology of Damage",
    "start_page": 65,
    "end_page": 67,
    "text": "4.2.12.5 Appearance or Morphology of Damage\na) The cracks form at the toe of the weld in the heat-affected zone of the ferritic material (Figure 4-19,\nFigure 4-21 and Figure 4-22).\nb) Welds joining tubes are the most common problem area, but support lugs or attachments of cast or\nwrought 300 Series SS to 400 Series SS are also affected.\n4.2.12.6 Prevention / Mitigation\na) Nickel base filler metals which have a coefficient of thermal expansion closer to carbon steel and low\nalloy steels may dramatically increase the life of the joint, because of the significant reduction in thermal\nstress acting on the steel (ferritic) side of the joint.\nb) If 300 Series SS welding electrodes are used, the dissimilar metal weld should be located in a low\ntemperature region.\nc) In steam generating equipment, the weld at the high temperature end should be made in the penthouse\nor header enclosure, out of the heat transfer zone.\nd) Install a pup piece that has an intermediate thermal expansion coefficient between the two materials to\nbe joined.\n4.2.12.7 Inspection and Monitoring\na) In fired heater tubes, the cracks form primarily from the outside so that visual, MT and PT inspection\nmethods can be used.\nb) Environmental cracking will also result in surface breaking cracks initiating on the ID surface exposed to\nthe corrosive environment, which can be detected using UT methods.\n4.2.12.8 Related Mechanisms\nThermal fatigue (see 4.2.9) and corrosion fatigue (see 4.5.2).\n4.2.12.9 References\n1. “Steam - Its Generation and Use,” 40th Edition, Babcock & Wilcox, 1992.\n2. “Combustion Fossil Power Systems,” Third Edition, Combustion Engineering, CT, 1981.\n3. H. Thielsch, “Defects and Failures In Pressure Vessels and Piping,” Krieger Co., NY, 1977.\n4. R.D. Port and H.M. Herro, “The NALCO Guide to Boiler Failure Analysis,” McGraw-Hill, NY, 1991.\n5. D.N. French, “Metallurgical Failures in Fossil Fired Boilers,” John Wiley & Sons, Inc., NY, 1993.\n6. B. Dooley and W. McNaughton, “Boiler Tube Failures: Theory and Practice – 3 Volumes,” EPRI, CA,\n1995\n4-40 API Recommended Practice 571 December 2003\nFigure 4-19 – The creep cracks (black specks) are in the ferritic alloy (SA213 T-22 in this case) heat\naffected zones. Mag. 50x, etched.\nFigure 4-20 – When both liquid phase coal ash corrosion and a DMW exists, stress assisted\ncorrosion of the 2.25Cr-1Mo heat affected zone may occur. That this is corrosion and not the normal\nDMW failure in progress is shown by the lack of creep damage at the crack tip. Mag. 25x, etched.\nDecember 2003 API Recommended Practice 571 4-41\nFigure 4-21 – Dissimilar metal weld fracture follows the toe of the butt weld. Mag. 1.8x\nFigure 4-22 – The metallographic cross-section shows the crack follows the weld metal. Mag. 4x",
    "kind": "section"
  },
  {
    "title": "4.2.13 Thermal Shock",
    "start_page": 68,
    "end_page": 68,
    "text": "4.2.13 Thermal Shock\n4.2.13.1 Description of Damage\nA form of thermal fatigue cracking – thermal shock – can occur when high and non-uniform thermal stresses\ndevelop over a relatively short time in a piece of equipment due to differential expansion or contraction. If the\nthermal expansion/contraction is restrained, stresses above the yield strength of the material can result.\nThermal shock usually occurs when a colder liquid contacts a warmer metal surface.\n4.2.13.2 Affected Materials\nAll metals and alloys.\n4.2.13.3 Critical Factors\na) The magnitude of the temperature differential and the coefficient of thermal expansion of the material\ndetermine the magnitude of the stress.\nb) Cyclic stresses generated by temperature cycling of the material may initiate fatigue cracks.\nc) Stainless steels have higher coefficients of thermal expansion than carbon and alloy steels or nickel\nbase alloys and are more likely to see higher stresses.\nd) High temperature exposure during a fire.\ne) Temperature changes that can result from water quenching as a result of rain deluges.\nf) Fracture is related to constraint on a component that prevents the component from expanding or\ncontracting with a change in temperature.\ng) Cracking in cast components such as valves may initiate at casting flaws on the ID and progress through\nthe thickness.\nh) Thick sections can develop high thermal gradients.\n4.2.13.4 Affected Units or Equipment\na) FCC, cokers, catalytic reforming and high severity hydroprocessing units are high temperature units\nwhere thermal shock is possible.\nb) High temperature piping and equipment in any unit can be affected.\nc) Materials that have lost ductility, such as CrMo equipment (temper embrittlement) are particularly\nsusceptible to thermal shock.\nd) Equipment subjected to accelerated cooling procedures to minimize shutdown time.\n4.2.13.5 Appearance or Morphology of Damage\nSurface initiating cracks may also appear as “craze” cracks.\n4.2.13.6 Prevention / Mitigation\na) Prevent interruptions in the flow of high temperature lines.\nb) Design to minimize severe restraint.\nc) Install thermal sleeves to prevent liquid impingement on the pressure boundary components.\nd) Minimize rain or fire water deluge situations.\ne) Review hot/cold injection points for potential thermal shock.\n4.2.13.7 Inspection and Monitoring\na) This type of damage is highly localized and difficult to locate.\nb) PT and MT can be used to confirm cracking.",
    "kind": "section"
  },
  {
    "title": "4.2.13.8 Related Mechanisms",
    "start_page": 69,
    "end_page": 69,
    "text": "4.2.13.8 Related Mechanisms\nThermal fatigue (see 4.2.9).\n4.2.13.9 References\n1. ASM Metals Handbook, “Failure Analysis and Prevention,” Volume 11, ASM International, Materials\nPark, OH.\n2. API RP 579, Fitness-For-Service, American Petroleum Institute, Washington, D.C.",
    "kind": "section"
  },
  {
    "title": "4.2.14 Erosion/Erosion – Corrosion",
    "start_page": 70,
    "end_page": 70,
    "text": "4.2.14 Erosion/Erosion – Corrosion\n4.2.14.1 Description of Damage\na) Erosion is the accelerated mechanical removal of surface material as a result of relative movement\nbetween, or impact from solids, liquids, vapor or any combination thereof.\nb) Erosion-corrosion is a description for the damage that occurs when corrosion contributes to erosion by\nremoving protective films or scales, or by exposing the metal surface to further corrosion under the\ncombined action of erosion and corrosion.\n4.2.14.2 Affected Materials\nAll metals, alloys and refractories.\n4.2.14.3 Critical Factors\na) In most cases, corrosion plays some role so that pure erosion (sometimes referred to as abrasive wear)\nis rare. It is critical to consider the role that corrosion contributes.\nb) Metal loss rates depend on the velocity and concentration of impacting medium (i.e., particles, liquids,\ndroplets, slurries, two-phase flow), the size and hardness of impacting particles, the hardness and\ncorrosion resistance of material subject to erosion, and the angle of impact.\nc) Softer alloys such as copper and aluminum alloys that are easily worn from mechanical damage may be\nsubject to severe metal loss under high velocity conditions.\nd) Increasing hardness of the metal substrate is not always a good indicator of improved resistance to\nerosion, particularly where corrosion plays a significant role.\ne) For each environment-material combination, there is often a threshold velocity above which impacting\nobjects may produce metal loss. Increasing velocities above this threshold result in an increase in metal\nloss rates as shown in Table 4-3. This table illustrates the relative susceptibility of a variety of metals\nand alloys to erosion/corrosion by seawater at different velocities.\nf) The size, shape, density and hardness of the impacting medium affects the metal loss rate.\ng) Increasing the corrosivity of the environment may reduce the stability of protective surface films and\nincrease the susceptibility to metal loss. Metal may be removed from the surface as dissolved ions, or as\nsolid corrosion products which are mechanically swept from the metal surface.\nh) Factors which contribute to an increase in corrosivity of the environment, such as temperature, pH, etc.,\ncan increase susceptibility to metal loss.\n4.2.14.4 Affected Units or Equipment\na) All types of equipment exposed to moving fluids and/or catalyst are subject to erosion and erosion-\ncorrosion. This includes piping systems, particularly the bends, elbows, tees and reducers; piping\nsystems downstream of letdown valves and block valves; pumps; blowers; propellers; impellers;\nagitators; agitated vessels; heat exchanger tubing; measuring device orifices; turbine blades; nozzles;\nducts and vapor lines; scrapers; cutters; and wear plates.\nb) Erosion can be caused by gas borne catalyst particles or by particles carried by a liquid such as a slurry.\nIn refineries, this form of damage occurs as a result of catalyst movement in FCC reactor/regenerator\nsystems in catalyst handling equipment (valves, cyclones, piping, reactors) and slurry piping; coke\nhandling equipment in both delayed and fluidized bed cokers (Figure 4-23); and as wear on pumps\n(Figure 4-24 and Figure 4-25), compressors and other rotating equipment.\nc) Hydroprocessing reactor effluent piping may be subject to erosion-corrosion by ammonium bisulfide.\nThe metal loss is dependent on the ammonium bisulfide concentration, velocity and alloy corrosion\nresistance.\nd) Crude and vacuum unit piping and vessels exposed to naphthenic acids in some crude oils may suffer\nsevere erosion-corrosion metal loss depending on the temperature, velocity, sulfur content and TAN\nlevel.",
    "kind": "section"
  },
  {
    "title": "4.2.14.5 Appearance or Morphology of Damage",
    "start_page": 71,
    "end_page": 71,
    "text": "4.2.14.5 Appearance or Morphology of Damage\na) Erosion and erosion-corrosion are characterized by a localized loss in thickness in the form of pits,\ngrooves, gullies, waves, rounded holes and valleys. These losses often exhibit a directional pattern.\nb) Failures can occur in a relatively short time.\n4.2.14.6 Prevention / Mitigation\na) Improvements in design involve changes in shape, geometry and materials selection. Some examples\nare: increasing the pipe diameter to decrease velocity; streamlining bends to reduce impingement;\nincreasing the wall thickness; and using replaceable impingement baffles.\nb) Improved resistance to erosion is usually achieved through increasing substrate hardness using harder\nalloys, hardfacing or surface-hardening treatments. Erosion resistant refractories in cyclones and slide\nvalves have been very successful.\nc) Erosion-corrosion is best mitigated by using more corrosion-resistant alloys and/or altering the process\nenvironment to reduce corrosivity, for example, deaeration, condensate injection or the addition of\ninhibitors. Resistance is generally not improved through increasing substrate hardness alone.\nd) Heat exchangers utilize impingement plates and occasionally tube ferrules to minimize erosion problems.\ne) Higher molybdenum containing alloys are used for improved resistance to naphthenic acid corrosion.\n4.2.14.7 Inspection and Monitoring\na) Visual examination of suspected or troublesome areas, as well as UT checks or RT can be used to\ndetect the extent of metal loss.\nb) Specialized corrosion coupons and on-line corrosion monitoring electrical resistance probes have been\nused in some applications.\nc) IR scans are used to detect refractory loss on stream.\n4.2.14.8 Related Mechanisms\nSpecialized terminology has been developed for various forms of erosion and erosion-corrosion in specific\nenvironments and/or services. This terminology includes cavitation, liquid impingement erosion, fretting and\nother similar terms.\n4.2.14.9 References\n1. ASM Metals Handbook, Volume 13, “Corrosion,” ASM International, Materials Park, OH.\n2. ASM Metals Handbook, Volume 11, “Failure Analysis and Prevention,”, ASM International, Materials\nPark, OH.",
    "kind": "section"
  },
  {
    "title": "Figure 4-23 – Erosion of a 9Cr coker heater return bend.",
    "start_page": 73,
    "end_page": 73,
    "text": "Figure 4-23 – Erosion of a 9Cr coker heater return bend.",
    "kind": "figure_caption"
  },
  {
    "title": "Figure 4-24 – Cast iron impeller in untreated cooling water after four years of service.",
    "start_page": 73,
    "end_page": 73,
    "text": "Figure 4-24 – Cast iron impeller in untreated cooling water after four years of service.",
    "kind": "figure_caption"
  },
  {
    "title": "Figure 4-25 – Close-up of Figure 4-24 showing both erosion-corrosion at the vane tips and pitting on",
    "start_page": 74,
    "end_page": 74,
    "text": "Figure 4-25 – Close-up of Figure 4-24 showing both erosion-corrosion at the vane tips and pitting on",
    "kind": "figure_caption"
  },
  {
    "title": "Figure 4-27 and Figure 4-28).",
    "start_page": 75,
    "end_page": 75,
    "text": "Figure 4-27 and Figure 4-28).",
    "kind": "figure_caption"
  },
  {
    "title": "TABLE OF CONTENTS",
    "start_page": 72,
    "end_page": 74,
    "text": "4-46 API Recommended Practice 571 December 2003\nTable 4-3 – Typical erosion-corrosion rates in seawater, mpy. (Ref. 2)\n4 fps\n1 fps 27 fps\nMaterial (Immersed in\n(tidal current) seawater (rotating disk)\nflume)\nCarbon steel 6 13 47\nCast iron 9 -- 54\nSilicon bronze 0.2 0.3 57\nAdmiralty brass 0.3 3 29\nHydraulic bronze 1 0.2 55\nG bronze 1 0.3 46\nAl bronze 1 -- 44\nAluminum brass 0.4 -- 19\n90-10 CuNi 1 -- 16\n70-30 CuNi (0.05%Fe) 0.3 -- 32\n70-30 CuNi (0.5% Fe) <0.2 <0.2 6\nMonel <0.2 <0.2 1\n316 SS 0.2 0 <0.2\nHastelloy C <0.2 -- 0.05\nTitanium 0 -- 0\nDecember 2003 API Recommended Practice 571 4-47\nFigure 4-23 – Erosion of a 9Cr coker heater return bend.\nFigure 4-24 – Cast iron impeller in untreated cooling water after four years of service.\n4-48 API Recommended Practice 571 December 2003\nFigure 4-25 – Close-up of Figure 4-24 showing both erosion-corrosion at the vane tips and pitting on\nthe pressure side of the vanes.",
    "kind": "toc"
  },
  {
    "title": "Figure 4-26a. – Cutaway of a CS butterfly valve with cavitation damage after two years of service due",
    "start_page": 77,
    "end_page": 77,
    "text": "Figure 4-26a. – Cutaway of a CS butterfly valve with cavitation damage after two years of service due",
    "kind": "figure_caption"
  },
  {
    "title": "Figure 4-26b – Closer view of damaged surface.",
    "start_page": 77,
    "end_page": 77,
    "text": "Figure 4-26b – Closer view of damaged surface.",
    "kind": "figure_caption"
  },
  {
    "title": "Figure 4-27 – Cavitation pitting on the low-pressure side of a stainless steel pump impeller.",
    "start_page": 78,
    "end_page": 78,
    "text": "Figure 4-27 – Cavitation pitting on the low-pressure side of a stainless steel pump impeller.",
    "kind": "figure_caption"
  },
  {
    "title": "Figure 4-28 – Cavitation pitting on the water side of a cast iron cylinder liner in a large engine.",
    "start_page": 78,
    "end_page": 78,
    "text": "Figure 4-28 – Cavitation pitting on the water side of a cast iron cylinder liner in a large engine.",
    "kind": "figure_caption"
  },
  {
    "title": "4.2.15 Cavitation",
    "start_page": 75,
    "end_page": 78,
    "text": "4.2.15 Cavitation\n4.2.15.1 Description of Damage\na) Cavitation is a form of erosion caused by the formation and instantaneous collapse of innumerable tiny\nvapor bubbles.\nb) The collapsing bubbles exert severe localized impact forces that can result in metal loss referred to as\ncavitation damage.\nc) The bubbles may contain the vapor phase of the liquid, air or other gas entrained in the liquid medium.\n4.2.15.2 Affected Materials\nMost common materials of construction including copper and brass, cast iron, carbon steel, low alloy steels,\n300 Series SS, 400 Series SS and nickel base alloys.\n4.2.15.3 Critical Factors\na) In a pump, the difference between the actual pressure or head of the liquid available (measured on the\nsuction side) and the vapor pressure of that liquid is called the Net Positive Suction Head (NPSH)\navailable. The minimum head required to prevent cavitation with a given liquid at a given flowrate is\ncalled the net positive suction head required. Inadequate NPSH can result in cavitation.\nb) Temperatures approaching the boiling point of the liquid are more likely to result in bubble formation than\nlower temperature operation.\nc) The presence of solid or abrasive particles is not required for cavitation damage but will accelerate the\ndamage.\n4.2.15.4 Affected Units or Equipment\na) Cavitation is most often observed in pump casings, pump impellers (low pressure side) and in piping\ndownstream of orifices or control valves.\nb) Damage can also be found in restricted-flow passages or other areas where turbulent flow is subjected\nto rapid pressure changes within a localized region. Examples of affected equipment include heat\nexchanger tubes, venturis, seals and bearings, and impellers.\n4.2.15.5 Appearance or Morphology of Damage\nCavitation damage generally looks like sharp-edged pitting but may also have a gouged appearance in\nrotational components. However, damage occurs only in localized low-pressure zones (see Figure 4-26,\nFigure 4-27 and Figure 4-28).\n4.2.15.6 Prevention / Mitigation\na) Resistance to cavitation damage in a specific environment may not be significantly improved by a\nmaterial change. A mechanical modification, design or operating change is usually required.\nb) Cavitation is best prevented by avoiding conditions that allow the absolute pressure to fall below the\nvapor pressure of the liquid or by changing the material properties. Examples include:\ni) Streamline the flow path to reduce turbulence.\nii) Decrease fluid velocities.\niii) Remove entrained air.\niv) Increase the suction pressure of pumps.\nv) Alter the fluid properties, perhaps by adding additives.\nvi) Use hard surfacing or hardfacing.\nvii) Use of harder and/or more corrosion resistant alloys.\n4-50 API Recommended Practice 571 December 2003\nc) Attack is accelerated by the mechanical disruption of protective films at the liquid-solid interface (such as\na protective corrosion scale or passive films). Therefore, changing to a more corrosion resistant and/or\nhigher hardness material may not improve cavitation resistance. Excessively hard materials may not be\nsuitable if they lack the toughness required to withstand the high local pressures and impact (shear\nloads) of the collapsing bubbles.\n4.2.15.7 Inspection and Monitoring\na) Cavitating pumps may sound like pebbles are being thrashed around inside.\nb) Techniques include limited monitoring of fluid properties as well as acoustic monitoring of turbulent areas\nto detect characteristic sound frequencies.\nc) Visual examination of suspected areas, as well as external UT and RT can be used to monitor for loss in\nthickness.\n4.2.15.8 Related Mechanisms\nLiquid impingement or erosion (see 4.2.14).\n4.2.15.9 References\n1. ASM Metals Handbook, “Evaluation of Erosion and Cavitation,” Corrosion, Volume 13.\n2. C.P. Dillon, “Corrosion Control in the Chemical Process Industries,” MTI (printed by NACE), 1994.\n3. V.R. Pludek, “Design and Corrosion Control,” Macmillan Press LTD., 1979.\nDecember 2003 API Recommended Practice 571 4-51\nFigure 4-26a. – Cutaway of a CS butterfly valve with cavitation damage after two years of service due\nto a high pressure drop across the valve in a hydrocarbon drain line off a Cold Low Pressure\nSeparator in an Atmospheric Resid Desulfurizing Unit.\nFigure 4-26b – Closer view of damaged surface.\n4-52 API Recommended Practice 571 December 2003\nFigure 4-27 – Cavitation pitting on the low-pressure side of a stainless steel pump impeller.\nFigure 4-28 – Cavitation pitting on the water side of a cast iron cylinder liner in a large engine.",
    "kind": "section"
  },
  {
    "title": "4.2.16 Mechanical Fatigue",
    "start_page": 79,
    "end_page": 80,
    "text": "4.2.16 Mechanical Fatigue\n4.2.16.1 Description of Damage\na) Fatigue cracking is a mechanical form of degradation that occurs when a component is exposed to\ncyclical stresses for an extended period, often resulting in sudden, unexpected failure.\nb) These stresses can arise from either mechanical loading or thermal cycling and are typically well below\nthe yield strength of the material.\n4.2.16.2 Affected Materials\nAll engineering alloys are subject to fatigue cracking although the stress levels and number of cycles\nnecessary to cause failure vary by material.\n4.2.16.3 Critical Factors\nGeometry, stress level, number of cycles, and material properties (strength, hardness, microstructure) are\nthe predominant factors in determining the fatigue resistance of a component.\na) Design: Fatigue cracks usually initiate on the surface at notches or stress raisers under cyclic loading.\nFor this reason, design of a component is the most important factor in determining a component’s\nresistance to fatigue cracking. Several common surface features can lead to the initiation of fatigue\ncracks as they can act as stress concentrations. Some of these common features are:\ni) Mechanical notches (sharp corners or groves);\nii) Key holes on drive shafts of rotating equipment;\niii) Weld joint, flaws and/or mismatches;\niv) Quench nozzle areas;\nv) Tool markings;\nvi) Grinding marks;\nvii) Lips on drilled holes;\nviii) Thread root notches;\nix) Corrosion.\nb) Metallurgical Issues and Microstructure\ni) For some materials such as titanium, carbon steel and low alloy steel, the number of cycles to\nfatigue fracture decreases with stress amplitude until an endurance limit reached. Below this\nstress endurance limit, fatigue cracking will not occur, regardless of the number of cycles.\nii) For alloys with endurance limits, there is a correlation between Ultimate Tensile Strength (UTS)\nand the minimum stress amplitude necessary to initiate fatigue cracking. The ratio of endurance\nlimit over UTS is typically between 0.4 and 0.5. Materials like austenitic stainless steels and\naluminum that do not have an endurance limit will have a fatigue limit defined by the number of\ncycles at a given stress amptitude.\niii) Inclusions found in metal can have an accelerating effect on fatigue cracking. This is of importance\nwhen dealing with older, “dirty” steels or weldments, as these often have inclusions and\ndiscontinuities that can degrade fatigue resistance.\niv) Heat treatment can have a significant effect on the toughness and hence fatigue resistance of a\nmetal. In general, finer grained microstructures tend to perform better than coarse grained. Heat\ntreatments such as quenching and tempering, can improve fatigue resistance of carbon and low\nalloy steels.\nc) Carbon Steel and Titanium: These materials exhibit an endurance limit below which fatigue cracking will\nnot occur, regardless of the number of cycles.\nd) 300 Series SS, 400 Series SS, aluminum, and most other non-ferrous alloys:\n4-54 API Recommended Practice 571 December 2003\ni) These alloys have a fatigue characteristic that does not exhibit an endurance limit. This means that\nfatigue fracture can be achieved under cyclical loading eventually, regardless of stress amplitude.\nii) Maximum cyclical stress amplitude is determined by relating the stress necessary to cause fracture\nto the desired number of cycles necessary in a component’s lifetime. This is typically 106 to 107\ncycles.\n4.2.16.4 Affected Units or Equipment\na) Thermal Cycling\ni) Equipment that cycles daily in operation such as coke drums.\nii) Equipment that may be auxiliary or on continuous standby but sees intermittent service such as\nauxiliary boiler.\niii) Quench nozzle connections that see significant temperature deltas during operations such as water\nwashing systems.\nb) Mechanical Loading\ni) Rotating shafts on centrifugal pumps and compressors that have stress concentrations due to\nchanges in radii and key ways.\nii) Components such as small diameter piping that may see vibration from adjacent equipment and/or\nwind. For small components, resonance can also produce a cyclical load and should be taken into\nconsideration during design and reviewed for potential problems after installation.\niii) High pressure drop control valves or steam reducing stations can cause serious vibration problems\nin connected piping.\n4.2.16.5 Appearance or Morphology of Damage\na) The signature mark of a fatigue failure is a “clam shell” type fingerprint that has concentric rings called\n“beach marks” emanating from the crack initiation site (Figure 4-29 and Figure 4-30). This signature\npattern results from the “waves” of crack propagation that occur during every cycle above the threshold\nloading. These concentric cracks continue to propagate until the cross-sectional area is reduced to the\npoint where failure due to overload occurs.\nb) Cracks nucleating from a surface stress concentration or defect will typically result in a single “clam shell”\nfingerprint (Figure 4-31, Figure 4-32 and Figure 4-33.).\nc) Cracks resulting from cyclical overstress of a component without significant stress concentration will\ntypically result in a fatigue failure with multiple points of nucleation and hence multiple “clam shell”\nfingerprints. These multiple nucleation sites are the result of microscopic yielding that occurs when the\ncomponent is momentarily cycled above its yield strength.\n4.2.16.6 Prevention / Mitigation\na) The best defense against fatigue cracking is good design that helps minimize stress concentration of\ncomponents that are in cyclic service.\nb) Select a metal with a design fatigue life sufficient for its intended cyclic service.\nc) Allow for a generous radius along edges and corners.\nd) Minimize grinding marks, nicks and gouges on the surface of components.\ne) Insure good fit up and smooth transitions for welds. Minimize weld defects as these can accelerate\nfatigue cracking.\nf) Remove any burrs or lips caused by machining.\ng) Use low stress stamps and marking tools.",
    "kind": "section"
  },
  {
    "title": "Figure 4-29 – Schematic of a fatigue fracture surface showing “beach marks”.",
    "start_page": 82,
    "end_page": 82,
    "text": "Figure 4-29 – Schematic of a fatigue fracture surface showing “beach marks”.",
    "kind": "figure_caption"
  },
  {
    "title": "Figure 4-30 – Fatigue fracture surface of a carbon steel pipe.",
    "start_page": 82,
    "end_page": 82,
    "text": "Figure 4-30 – Fatigue fracture surface of a carbon steel pipe.",
    "kind": "figure_caption"
  },
  {
    "title": "Figure 4-31 – Fatigue crack in a 16-inch pipe-to-elbow weld in the fill line of crude oil storage tank",
    "start_page": 83,
    "end_page": 83,
    "text": "Figure 4-31 – Fatigue crack in a 16-inch pipe-to-elbow weld in the fill line of crude oil storage tank",
    "kind": "figure_caption"
  },
  {
    "title": "Figure 4-32 – A cross-section through the weld showing the crack location.",
    "start_page": 83,
    "end_page": 83,
    "text": "Figure 4-32 – A cross-section through the weld showing the crack location.",
    "kind": "figure_caption"
  },
  {
    "title": "Figure 4-33 – The surface of the fracture faces of the crack shown in Figure 4-31 and Figure 4-32.",
    "start_page": 84,
    "end_page": 84,
    "text": "Figure 4-33 – The surface of the fracture faces of the crack shown in Figure 4-31 and Figure 4-32.",
    "kind": "figure_caption"
  },
  {
    "title": "4.2.16.7 Inspection and Monitoring",
    "start_page": 81,
    "end_page": 84,
    "text": "4.2.16.7 Inspection and Monitoring\na) NDE techniques such as PT, MT and SWUT can be used to detect fatigue cracks at known areas of\nstress concentration.\nb) VT of small diameter piping to detect oscillation or other cyclical movement that could lead to cracking.\nc) Vibration monitoring of rotating equipment to help detect shafts that may be out of balance.\nd) In high cycle fatigue, crack initiation can be a majority of the fatigue life making detection difficult.\n4.2.16.8 Related Mechanisms\nVibration induced fatigue (see 4.2.17).\n4.2.16.9 References\n1. “Fracture and Fatigue Control in Structures,”J.M. Barsom and S.T. Rolfe, American Society for Testing\nand Materials, West Conshohocken, PA.\n2. ASTM STP1428, Thermo-mechanical Fatigue Behavior of Materials, American Society for Testing and\nMaterials, West Conshohocken, PA.\n3. ASTM MNL41, Corrosion in the Petrochemical Industry, ASM International, Mateirals Park, OH, 1995.\n4-56 API Recommended Practice 571 December 2003\nFigure 4-29 – Schematic of a fatigue fracture surface showing “beach marks”.\nFigure 4-30 – Fatigue fracture surface of a carbon steel pipe.\nDecember 2003 API Recommended Practice 571 4-57\nFigure 4-31 – Fatigue crack in a 16-inch pipe-to-elbow weld in the fill line of crude oil storage tank\nafter 50 years in service.\nFigure 4-32 – A cross-section through the weld showing the crack location.\n4-58 API Recommended Practice 571 December 2003\nFigure 4-33 – The surface of the fracture faces of the crack shown in Figure 4-31 and Figure 4-32.",
    "kind": "section"
  },
  {
    "title": "Figure 4-34 – Vibration induced fatigue of a 1-inch socket weld flange in a thermal relief system",
    "start_page": 87,
    "end_page": 87,
    "text": "Figure 4-34 – Vibration induced fatigue of a 1-inch socket weld flange in a thermal relief system",
    "kind": "figure_caption"
  },
  {
    "title": "Figure 4-35 – Cross-sectional view of the crack in the socket weld in Figure 4-34.",
    "start_page": 87,
    "end_page": 87,
    "text": "Figure 4-35 – Cross-sectional view of the crack in the socket weld in Figure 4-34.",
    "kind": "figure_caption"
  },
  {
    "title": "4.2.17 Vibration-Induced Fatigue",
    "start_page": 85,
    "end_page": 87,
    "text": "4.2.17 Vibration-Induced Fatigue\n4.2.17.1 Description of Damage\nA form of mechanical fatigue in which cracks are produced as the result of dynamic loading due to vibration,\nwater hammer, or unstable fluid flow.\n4.2.17.2 Affected Materials\nAll engineering materials.\n4.2.17.3 Critical Factors\na) The amplitude and frequency of vibration as well as the fatigue resistance of the components are critical\nfactors.\nb) There is a high likelihood of cracking when the input load is synchronous or nearly synchronizes with the\nnatural frequency of the component.\nc) A lack of or excessive support or stiffening allows vibration and possible cracking problems that usually\ninitiate at stress raisers or notches.\n4.2.17.4 Affected Units or Equipment\na) Socket welds and small bore piping at or near pumps and compressors that are not sufficiently gusseted.\nb) Small bore bypass lines and flow loops around rotating and reciprocating equipment.\nc) Small branch connections with unsupported valves or controllers.\nd) Safety relief valves are subject to chatter, premature pop-off, fretting and failure to operate properly.\ne) High pressure drop control valves and steam reducing stations.\nf) Heat exchanger tubes may be susceptible to vortex shedding.\n4.2.17.5 Appearance or Morphology of Damage\na) Damage is usually in the form of a crack initiating at a point of high stress or discontinuity such as a\nthread or weld joint (Figure 4-34 and Figure 4-35).\nb) A potential warning sign of vibration damage to refractories is the visible damage resulting from the\nfailure of the refractory and/or the anchoring system. High skin temperatures may result from refractory\ndamage.\n4.2.17.6 Prevention / Mitigation\na) Vibration-induced fatigue can be eliminated or reduced through design and the use of supports and\nvibration dampening equipment. Material upgrades are not usually a solution.\nb) Install gussets or stiffeners on small bore connections. Eliminate unnecessary connections and inspect\nfield installations.\nc) Vortex shedding can be minimized at the outlet of control valves and safety valves through proper side\nbranch sizing and flow stabilization techniques.\nd) Vibration effects may be shifted when a vibrating section is anchored. Special studies may be necessary\nbefore anchors or dampeners are provided, unless the vibration is eliminated by removing the source.\n4.2.17.7 Inspection and Monitoring\na) Look for visible signs of vibration, pipe movement or water hammer.\nb) Check for the audible sounds of vibration emanating from piping components such as control valves and\nfittings.\nc) Conduct visual inspection during transient conditions (such as startups, shutdowns, upsets, etc.) for\nintermittent vibrating conditions.\n4-60 API Recommended Practice 571 December 2003\nd) Measure pipe vibrations using special monitoring equipment.\ne) The use of surface inspection methods (such as PT, MT) can be effective in a focused plan.\nf) Check pipe supports and spring hangers on a regular schedule.\ng) Damage to insulation jacketing may indicate excessive vibration. This can result in wetting the insulation\nwhich will cause corrosion.\n4.2.17.8 Related Mechanisms\nMechanical fatigue (see 4.2.16) and refractory degradation (see 4.2.18).\n4.2.17.9 References\n1. “Environmental Effects on Components: Commentary for ASME Section III,” EPRI NP-5775, Project\n1757-61, Final Report, EPRI, CA, 1998.\n2. API Publication 581, Risk-Based Inspection - Base Resource Document, American Petroleum Institute,\nWashington, D.C.\nDecember 2003 API Recommended Practice 571 4-61\nFigure 4-34 – Vibration induced fatigue of a 1-inch socket weld flange in a thermal relief system\nshortly after startup.\nFigure 4-35 – Cross-sectional view of the crack in the socket weld in Figure 4-34.",
    "kind": "section"
  },
  {
    "title": "4.2.18 Refractory Degradation",
    "start_page": 88,
    "end_page": 88,
