Repository: mosadddeq01/SGCE-KG

# Cookiecutter Data Structure Template

<a target="_blank" href="https://cookiecutter-data-science.drivendata.org/">
</a>

this is my template for Data Science project

## Project Organization

```
├── LICENSE            <- Open-source license if one is chosen
├── Makefile           <- Makefile with convenience commands like `make data` or `make train`
├── README.md          <- The top-level README for developers using this project.
├── data
│   ├── external       <- Data from third party sources.
│   ├── interim        <- Intermediate data that has been transformed.
│   ├── processed      <- The final, canonical data sets for modeling.

File: 000/000-PreviouslyCoded/kept_sections.json (part 5 of 12)
[
    "text": "4.2.18 Refractory Degradation\n4.2.18.1 Description of Damage\nBoth thermal insulating and erosion resistant refractories are susceptible to various forms of mechanical\ndamage (cracking, spalling and erosion) as well as corrosion due to oxidation, sulfidation and other high\ntemperature mechanisms.\n4.2.18.2 Affected Materials\nRefractory materials include insulating ceramic fibers, castables, refractory brick and plastic refractories.\n4.2.18.3 Critical Factors\na) Refractory selection, design and installation are the keys to minimizing damage.\nb) Refractory lined equipment should be designed for erosion, thermal shock and thermal expansion.\nc) Dry out schedules, cure times and application procedures should be in accordance with the\nmanufacturer’s specifications and the appropriate ASTM requirements.\nd) Anchor materials must be compatible with thermal coefficients of expansion of the base metal.\ne) Anchors must be resistant to oxidation in high temperature services.\nf) Anchors must be resistant to condensing sulfurous acids in heaters and flue gas environments.\ng) Refractory type and density must be selected to resist abrasion and erosion based on service\nrequirements.\nh) Needles and other fillers must be compatible with the process environment composition and\ntemperature.\n4.2.18.4 Affected Units or Equipment\na) Refractories are extensively used in FCC reactor regenerator vessels, piping, cyclones, slide valves and\ninternals; in fluid cokers; in cold shell catalytic reforming reactors; and in waste heat boilers and thermal\nreactors in sulfur plants.\nb) Boiler fire boxes and stacks which also use refractory are affected.\n4.2.18.5 Appearance or Morphology of Damage\na) Refractory may show signs of excessive cracking, spalling or lift-off from the substrate, softening or\ngeneral degradation from exposure to moisture.\nb) Coke deposits may develop behind refractory and promote cracking and deterioration.\nc) In erosive services, refractory may be washed away or thinned, exposing the anchoring system.\n4.2.18.6 Prevention / Mitigation\nProper selection of refractory, anchors and fillers and their proper design and installation are the keys to\nminimizing refractory damage.\n4.2.18.7 Inspection and Monitoring\na) Conduct visual inspection during shutdowns.\nb) Survey cold-wall equipment onstream using IR to monitor for hot spots to help identify refractory\ndamage.\n4.2.18.8 Related Mechanisms\nOxidation (see 4.4.1), sulfidation (see 4.4.2) and flue gas dew point corrosion (see 4.3.7).\n4.2.18.9 References\n1. R.A. White and E.F. Ehmke, “Materials Selection for Refineries and Associated Facilities,” NACE\nInternational, Houston, TX, 1991, pp. 33,57.",
    "kind": "section"
  },
  {
    "title": "4.2.19 Reheat Cracking",
    "start_page": 89,
    "end_page": 89,
    "text": "4.2.19 Reheat Cracking\n4.2.19.1 Description of Damage\nCracking of a metal due to stress relaxation during Post Weld Heat Treatment (PWHT) or in service at\nelevated temperatures. It is most often observed in heavy wall sections.\n4.2.19.2 Affected Materials\nLow alloy steels as well as 300 Series SS and nickel base alloys such as Alloy 800H.\n4.2.19.3 Critical Factors\nImportant parameters include the type of material (chemical composition, impurity elements), grain size,\nresidual stresses from fabrication (cold working, welding), section thickness (which controls restraint and\nstress state), notches and stress concentrators, weld metal and base metal strength, welding and heat\ntreating conditions.\nFrom the various theories of reheat cracking for both 300 Series SS and low alloy steels, cracking features\nare as follows:\na) Reheat cracking requires the presence of high stresses and is therefore more likely to occur in thicker\nsections and higher strength materials.\nb) Reheat cracking occurs at elevated temperatures when creep ductility is insufficient to accommodate the\nstrains required for the relief of applied or residual stresses.\nc) In many cases, cracks are confined to the heat affected zone, initiate at some type of stress\nconcentration, and may act as an initiation site for fatigue.\nd) Reheat cracking can either occur during PWHT or in service at high temperature. In both cases, cracks\nare intergranular and show little or no evidence of deformation.\ne) Fine intragranular precipitate particles make the grains stronger than the grain boundaries and force the\ncreep deformation to occur at the grain boundaries.\nf) Stress relief and stabilization heat treatment of 300 Series SS for maximizing chloride SCC and PTASCC\nresistance can cause reheat cracking problems, particularly in thicker sections.\n4.2.19.4 Affected Units or Equipment\na) Reheat cracking is most likely to occur in heavy wall vessels in areas of high restraint including nozzle\nwelds and heavy wall piping.\nb) HSLA steels are very susceptible to reheat cracking.\n4.2.19.5 Appearance or Morphology of Damage\nReheat cracking is intergranular and can be surface breaking or embedded depending on the state of stress\nand geometry. It is most frequently observed in coarse-grained sections of a weld heat affected zone.\n4.2.19.6 Prevention / Mitigation\na) Joint configurations in heavy wall sections should be designed to minimize restraint during welding and\nPWHT. Adequate preheat must also be applied.\nb) The grain size has an important influence on the high temperature ductility and on the reheat cracking\nsusceptibility. A large grain size results in less ductile heat affected zones, making the material more\nsusceptible to reheat cracking.\nc) Metallurgical notches arising from the welding operation are frequently the cause of heat affected zone\ncracking (at the boundary between the weld and the heat affected zone).\nd) In design and fabrication, it is advisable to avoid sharp changes in cross section, such as short radius\nfillets or undercuts that can give rise to stress concentrations. Long-seam welds are particularly\nsusceptible to mismatch caused by fitup problems.",
    "kind": "section"
  },
  {
    "title": "4.2.19.7 Inspection and Monitoring",
    "start_page": 90,
    "end_page": 90,
    "text": "4.2.19.7 Inspection and Monitoring\na) Surface cracks can be detected with UT and MT examination of carbon and low alloy steels\nb) UT and PT examination can be used to detect cracks in 300 Series SS and nickel base alloys.\nc) Embedded cracks can only be found through UT examination.\n4.2.19.8 Related Mechanisms\nReheat cracking has also been referred to in the literature as “stress relief cracking” and “stress relaxation\ncracking”.\n4.2.19.9 References\n1. R.Viswanathan, “Damage Mechanisms and Life Assessment of High Temperature Components,” ASM\nInternational, Materials Park, OH.\n2. D.N. French, “Metallurgical Failures in Fossil Fired Boilers,” Second Edition, John Wiley and Sons, NY,\n1993, pp. 455 – 458.\n3. A. Dhooge, “Survey on Reheat Cracking in Austenitic Stainless Steels and Ni Base Alloys,” IIW-\nCommission IX, Doc.IX-1876-97.",
    "kind": "section"
  },
  {
    "title": "4.3 Uniform or Localized Loss of Thickness",
    "start_page": 91,
    "end_page": 91,
    "text": "4.3 Uniform or Localized Loss of Thickness\n4.3.1 Galvanic Corrosion\n4.3.1.1 Description of Damage\nA form of corrosion that can occur at the junction of dissimilar metals when they are joined together in a\nsuitable electrolyte, such as a moist or aqueous environment, or soils containing moisture.\n4.3.1.2 Affected Material\nAll metals with the exception of most noble metals.\n4.3.1.3 Critical Factors\na) For galvanic corrosion, three conditions must be met:\ni) Presence of an electrolyte, a fluid that can conduct a current. Moisture or a separate water phase\nis usually required for the solution to have enough conductivity.\nii) Two different materials or alloys known as the anode and the cathode, in contact with an\nelectrolyte.\niii) An electrical connection must exist between the anode and the cathode.\nb) The more noble mateiral (cathode) is protected by sacrificial corrosion of the more active material\n(anode). The anode corrodes at a higher rate than it would if it were not connected to the cathode.\nc) A typical listing of the relative position of alloys in seawater is shown in Table 4-4.\nd) The farther the alloys are apart in the table, the higher the driving force for corrosion.\ne) The relative exposed surface areas between anodic material and the cathodic material has a significant\naffect.\ni) Corrosion rates of the anode can be high, if there is a small anode to cathode ratio.\nii) Corrosion rates of the anode will be less affected if there is a large anode to cathode ratio.\niii) If there is a galvanic couple, the more noble material may need to be coated. If the active material\nwere coated, a large cathode to anode area can accelerate corrosion of the anode at any breaks in\nthe coating.\niv) The same alloy may act as both an anode and a cathode due to surface films, scale, and/or local\nenvironment (for example, old steel pipe connected to new steel pipe).\n4.3.1.4 Affected Units or Equipment\na) Galvanic corrosion can occur in any unit where there is a conductive fluid and alloys are coupled. Heat\nexchangers are susceptible if the tube material is different from the tubesheet and/or baffles, particularly\nif salt water cooling is utilized.\nb) Buried pipelines, electrical transmission support towers and ship hulls are typical locations for galvanic\ncorrosion.\n4.3.1.5 Appearance or Morphology of Damage\na) Damage occurs where two materials are joined at welded or bolted connections.\nb) The more active material can suffer generalized loss in thickness or may have the appearance of a\ncrevice, groove or pitting corrosion, depending on the driving force, conductivity and relative\nanodic/cathodic areas ratio.\nc) Corrosion of the anode may be significantly higher immediately adjacent to the connection to the\ncathode, depending on solution conductivity (Figure 4-36 and Figure 4-37).",
    "kind": "section"
  },
  {
    "title": "Table 4-4 – Galvanic Series in Seawater. (Ref. 1)",
    "start_page": 93,
    "end_page": 93,
    "text": "Table 4-4 – Galvanic Series in Seawater. (Ref. 1)",
    "kind": "figure_caption"
  },
  {
    "title": "Figure 4-36 – Preferential galvanic corrosion of the more active component of the two materials.",
    "start_page": 94,
    "end_page": 94,
    "text": "Figure 4-36 – Preferential galvanic corrosion of the more active component of the two materials.",
    "kind": "figure_caption"
  },
  {
    "title": "Figure 4-37 – Galvanic corrosion of a carbon steel nipple in a SS vessel in warm water service.",
    "start_page": 94,
    "end_page": 94,
    "text": "Figure 4-37 – Galvanic corrosion of a carbon steel nipple in a SS vessel in warm water service.",
    "kind": "figure_caption"
  },
  {
    "title": "4.3.1.6 Prevention / Mitigation",
    "start_page": 92,
    "end_page": 94,
    "text": "4.3.1.6 Prevention / Mitigation\na) The best method for prevention/mitigation is through good design.\nb) Differing alloys should not be in intimate contact in conductive environments unless the anode/cathode\nsurface area ratio is favorable.\nc) Coatings can be helpful, but the more noble material should be coated.\nd) For piping, specially designed electric insulating bolt sleeves and gaskets can eliminate the electrical\nconnection.\ne) Galvanic corrosion is the principle used in galvanized steel, where the Zn corrodes preferentially to\nprotect the underlying carbon steel. (If there is a break in the galvanized coating, a large anode to small\ncathode area prevents accelerated corrosion of the steel). This anode-to-cathode relationship reverses\nat water temperatures over about 150oF (66oC).\n4.3.1.7 Inspection and Monitoring\nVisual inspection and UT thickness gauging are very effective methods for detecting galvanic corrosion. The\ndamage may sometimes be hidden underneath a bolt or rivet head.\n4.3.1.8 Related Mechanisms\nSoil corrosion (see 4.3.9).\n4.3.1.9 References\n1. “Corrosion Basics – An Introduction,” NACE International, Houston,TX, 1984, pp. 33-37.\nDecember 2003 API Recommended Practice 571 4-67\nTable 4-4 – Galvanic Series in Seawater. (Ref. 1)\nCorroded End Anodic—More Active\nMagnesium\nMagnesium alloys\nZinc\nAluminum\nAluminum alloys\nSteel\nCast iron\nType 410 SS\n(active state)\nNi-Resist\nType 304 SS\n(active state)\nType 316SS\n(active state)\nLead\nTin\nNickel\nBrass\nCopper\nBronze\nCopper-Nickel\nMonel\nNickel (passive state)\nType 410 SS\n(passive state)\nType 304 SS\n(passive state)\nType 316 SS\n(passive state)\nTitanium\nGraphite\nGold\nPlatinum\nProtected End—Cathode - More Noble\n4-68 API Recommended Practice 571 December 2003\nFigure 4-36 – Preferential galvanic corrosion of the more active component of the two materials.\nFigure 4-37 – Galvanic corrosion of a carbon steel nipple in a SS vessel in warm water service.",
    "kind": "section"
  },
  {
    "title": "4.3.2 Atmospheric Corrosion",
    "start_page": 95,
    "end_page": 95,
    "text": "4.3.2 Atmospheric Corrosion\n4.3.2.1 Description of Damage\nA form of corrosion that occurs from moisture associated with atmospheric conditions. Marine environments\nand moist polluted industrial environments with airborne contaminants are most severe. Dry rural\nenvironments cause very little corrosion.\n4.3.2.2 Affected Materials\nCarbon steel, low alloy steels and copper alloyed aluminum.\n4.3.2.3 Critical Factors\na) Critical factors include the physical location (industrial, marine, rural); moisture (humidity), particularly\ndesigns that trap moisture or when present in a cooling tower mist; temperature; presence of salts, sulfur\ncompounds and dirt.\nb) Marine environments can be very corrosive (20 mpy) as are industrial environments that contain acids or\nsulfur compounds that can form acids (5-10 mpy).\nc) Inland locations exposed to a moderate amount of precipitation or humidity are considered moderately\ncorrosive environments (~1-3 mpy).\nd) Dry rural environments usually have very low corrosion rates (<1 mpy).\ne) Designs that trap water or moisture in crevices are more prone to attack.\nf) Corrosion rates increase with temperature up to about 250oF (121oC). Above 250oF (121oC), surfaces\nare usually too dry for corrosion to occur except under insulation (see 4.3.3).\ng) Chlorides, H S, fly ash and other airborne contaminates from cooling tower drift, furnace stacks and\n2\nother equipment accelerate corrosion.\nh) Bird turds can also cause accelerated corrosion and unsightly stains.\n4.3.2.4 Affected Units or Equipment\na) Piping and equipment with operating temperatures sufficiently low to allow moisture to be present.\nb) A paint or coating system in poor condition.\nc) Equipment may be susceptible if cycled between ambient and higher or lower operating temperatures.\nd) Equipment shut down or idled for prolonged periods unless properly mothballed.\ne) Tanks and piping are particularly susceptible. Piping that rests on pipe supports is very prone to attack\ndue to water entrapment between the pipe and the support.\nf) Orientation to the prevailing wind and rain can also be a factor.\ng) Piers and docks are very prone to attack.\nh) Bimetallic connections such as copper to aluminum electrical connections\n4.3.2.5 Appearance\na) The attack will be general or localized, depending upon whether or not the moisture is trapped.\nb) If there is no coating or if there is a coating failure, corrosion or loss in thickness can be general.\nc) Localized coating failures will tend to promote corrosion.\nd) Metal loss may not be visually evident, although normally a distinctive iron oxide (red rust) scale forms.\n4.3.2.6 Prevention / Mitigation\nSurface preparation and proper coating application are critical for long-term protection in corrosive\nenvironments.",
    "kind": "section"
  },
  {
    "title": "4.3.2.7 Inspection and Monitoring",
    "start_page": 96,
    "end_page": 96,
    "text": "4.3.2.7 Inspection and Monitoring\nVT and UT are techniques that can be used.\n4.3.2.8 Related Mechanisms\nCorrosion under insulation (see 4.3.3).\n4.3.2.9 References\n1. ASM Metals Handbook, Volume 13, “Corrosion,” ASM International, Materials Park, OH.",
    "kind": "section"
  },
  {
    "title": "4.3.3 Corrosion Under Insulation (CUI)",
    "start_page": 97,
    "end_page": 98,
    "text": "4.3.3 Corrosion Under Insulation (CUI)\n4.3.3.1 Description of Damage\nCorrosion of piping, pressure vessels and structural components resulting from water trapped under\ninsulation or fireproofing.\n4.3.3.2 Affected Materials\nCarbon steel, low alloy steels, 300 Series SS and duplex stainless steels.\n4.3.3.3 Critical Factors\na) Design of insulation system, insulation type, temperature, environment (humidity, rainfall and chlorides\nfrom marine environment, industrial environments containing high SO2) are critical factors.\nb) Poor design and/or installations that allow water to become trapped will increase CUI.\nc) Corrosion rates increase with increasing metal temperature up to the point where the water evaporates\nquickly.\nd) Corrosion becomes more severe at metal temperatures between the boiling point 212oF (100oC) and\n250oF (121oC), where water is less likely to vaporize and insulation stays wet longer.\ne) In marine environments or areas where significant amounts of moisture may be present, the upper\ntemperature range where CUI may occur can be extended significantly above 250oF (121oC).\nf) Insulating materials that hold moisture (wick) can be more of a problem.\ng) Cyclic thermal operation or intermittent service can increase corrosion.\nh) Equipment that operates below the water dewpoint tends to condense water on the metal surface thus\nproviding a wet environment and increasing the risk of corrosion.\ni) Damage is aggravated by contaminants that may be leached out of the insulation, such as chlorides.\nj) Plants located in areas with high annual rainfall or warmer, marine locations are more prone to CUI than\nplants located in cooler, drier, mid-continent locations.\nk) Environments that provide airborne contaminants such as chlorides (marine environments, cooling tower\ndrift) or SO (stack emissions) can accelerate corrosion.\n2\n4.3.3.4 Affected Units or Equipment\na) Carbon and low alloy steels are subject to pitting and loss in thickness.\nb) 300 Series SS, 400 Series SS and duplex SS are subject to pitting and localized corrosion.\nc) 300 Series SS are also subject to Stress Corrosion Cracking (SCC) if chlorides are present, while the\nduplex SS are less susceptible.\n4.3.3.5 Affected Units or Equipment\na) Location Issues\nCommon areas of concern in process units are higher moisture areas such as those areas down-wind\nfrom cooling towers, near steam vents, deluge systems, acid vapors, or near supplemental cooling with\nwater spray.\nb) Design Issues\ni) CUI can be found on equipment with damaged insulation, vapor barriers, weatherproofing or\nmastic, or protrusions through the insulation or at insulation termination points such as flanges.\nii) Equipment designed with insulation support rings welded directly to the vessel wall (no standoff);\nparticularly around ladder and platform clips, and lifting lugs, nozzles and stiffener rings.\niii) Piping or equipment with damaged/leaking steam tracing.\niv) Localized damage at paint and/or coating systems.\n4-72 API Recommended Practice 571 December 2003\nv) Locations where moisture/water will naturally collect (gravity drainage) before evaporating\n(insulation support rings on vertical equipment) and improperly terminated fireproofing.\nvi) The first few feet of a horizontal pipe run adjacent to the bottom of a vertical run is a typical a CUI\nlocation.\n4.3.3.6 Appearance or Morphology of Damage\na) After insulation is removed from carbon and low alloy steels, CUI damage often appears as loose, flaky\nscale covering the corroded component. Damage may be highly localized (Figure 4-38 and Figure 4-39).\nb) In some localized cases, the corrosion can appear to be carbuncle type pitting (usually found under a\nfailed paint/coating system).\nc) For 300 Series SS, specifically in older calcium silicate insulation (known to contain chlorides), localized\npitting and chloride stress corrosion cracking can occur.\nd) Tell tale signs of insulation and paint/coating damage often accompany CUI.\n4.3.3.7 Prevention / Mitigation\na) Since the majority of construction materials used in plants are susceptible to CUI degradation, mitigation\nis best achieved by using appropriate paints/coatings and maintaining the insulation/sealing/vapor\nbarriers to prevent moisture ingress.\nb) High quality coatings, properly applied, can provide long term protection.\nc) Careful selection of insulating materials is important. Closed-cell foam glass materials will hold less water\nagainst the vessel/pipe wall than mineral wool and potentially be less corrosive.\nd) Low chloride insulation should be used on 300 Series SS to minimize the potential for pitting and chloride\nSCC.\ne) It is not usually possible to modify operating conditions. However, consideration should be given to\nremoving the insulation on equipment where heat conservation is not as important.\nf) An inspection plan for corrosion under insulation should be a structured and systematic approach\nstarting with prediction/analysis, then looking at the more invasive procedures. The inspection plan\nshould consider operating temperature; type and age/condition of coating; and type and age/condition of\ninsulation material. Additional prioritization can be added from a physical inspection of the equipment,\nlooking for evidence of insulation, mastic and/or sealant damage, signs of water penetration and rust in\ngravity drain areas around the equipment.\ng) Utilize multiple inspection techniques to produce the most cost effective approach, including:\ni) Partial and/or full stripping of insulation for visual examination.\nii) UT for thickness verification.\niii) Real-time profile x-ray (for small bore piping).\niv) Neutron backscatter techniques for identifying wet insulation.\nv) Deep penetrating eddy-current inspection (can be automated with a robotic crawler).\nvi) IR thermography looking for wet insulation and/or damaged and missing insulation under the\njacket.\nvii) Guided wave UT.\n4.3.3.8 Related Mechanisms\nAtmospheric corrosion (see 4.3.2), oxidation (see 4.4.1) and chloride SCC (see 4.5.1).",
    "kind": "section"
  },
  {
    "title": "Figure 4-38 – CUI of CS level bridle",
    "start_page": 100,
    "end_page": 100,
    "text": "Figure 4-38 – CUI of CS level bridle",
    "kind": "figure_caption"
  },
  {
    "title": "Figure 4-39 – Profile RT of level bridle in Figure 4-38.",
    "start_page": 100,
    "end_page": 100,
    "text": "Figure 4-39 – Profile RT of level bridle in Figure 4-38.",
    "kind": "figure_caption"
  },
  {
    "title": "4.3.3.9 References",
    "start_page": 99,
    "end_page": 100,
    "text": "4.3.3.9 References\n1. API Publication 581, Risk-Based Inspection - Base Resource Document, American Petroleum Institute,\nWashington, D.C.\n2. NACE Standard RP0198, The Control of Corrosion Under Thermal Insulation, and Fireproofing – A\nSystems Approach, NACE International, Houston, TX.\n3. W.I. Pollock and C.N. Steely, “Corrosion Under Wet Thermal Insulation,” NACE International, Houston,\nTX, 1990.\n4-74 API Recommended Practice 571 December 2003\nFigure 4-38 – CUI of CS level bridle\nFigure 4-39 – Profile RT of level bridle in Figure 4-38.",
    "kind": "section"
  },
  {
    "title": "Figure 4-40 – Cooling water corrosion on the I.D. of a CS heat exchanger tube operating at 86oF",
    "start_page": 103,
    "end_page": 103,
    "text": "Figure 4-40 – Cooling water corrosion on the I.D. of a CS heat exchanger tube operating at 86oF",
    "kind": "figure_caption"
  },
  {
    "title": "4.3.4 Cooling Water Corrosion",
    "start_page": 101,
    "end_page": 103,
    "text": "4.3.4 Cooling Water Corrosion\n4.3.4.1 Description of Damage\nGeneral or localized corrosion of carbon steels and other metals caused by dissolved salts, gases, organic\ncompounds or microbiological activity.\n4.3.4.2 Affected Materials\nCarbon steel, all grades of stainless steel, copper, aluminum, titanium and nickel base alloys.\n4.3.4.3 Critical Factors\na) Cooling water corrosion and fouling are closely related and should be considered together. Fluid\ntemperature, type of water (fresh, brackish, salt water) and the type of cooling system (once-through,\nopen circulating, closed circulating), oxygen content, and fluid velocities are critical factors.\nb) Increasing cooling water outlet temperatures and or process side inlet temperatures tend to increase\ncorrosion rates as well as fouling tendency.\nc) Increasing oxygen content tends to increase carbon steel corrosion rates.\nd) If the process side temperature is above 140oF (60oC), a scaling potential exists with fresh water and\nbecomes more likely as process temperatures increase and as cooling water inlet temperatures rise.\nBrackish and salt water outlet temperatures above about 115 oF (46oC) may cause serious scaling.\ne) Fouling may occur from mineral deposits (hardness), silt, suspended organic materials, corrosion\nproducts, mill scale, marine and microbiological growth.\nf) Velocities should be high enough to minimize fouling and drop out of deposits but not so high as to\ncause erosion. Velocity limits depend on the tube material and water quality.\ng) Low velocities can promote increased corrosion. Velocities below about 3 fps (1 m/s) are likely to result\nin fouling, sedimentation and increased corrosion in fresh and brackish water systems. Accelerated\ncorrosion can also result from dead spots or stagnant areas if cooling water is used on the shell side of\ncondensers/coolers rather than the preferred tube side.\nh) 300 Series SS can suffer pitting corrosion, crevice corrosion and SCC in fresh, brackish and salt water\nsystems.\ni) Copper/zinc alloys can suffer dezincification in fresh, brackish and salt water systems. The copper/zinc\nalloys can suffer SCC if any ammonia or ammonium compounds are present in the water or on the\nprocess side.\nj) ERW carbon steel may suffer severe weld and/or heated affected zone corrosion in fresh and/or brackish\nwater.\nk) When connected to a more anodic material, titanium may suffer severe hydriding embrittlement.\nGenerally, the problem occurs at temperatures above 180oF (82oC) but can occur at lower temperatures.\n4.3.4.4 Affected Units or Equipment\nCooling water corrosion is a concern with water-cooled heat exchangers and cooling towers in all\napplications across all industries.\n4.3.4.5 Appearance or Morphology of Damage\na) Cooling water corrosion can result in many different forms of damage including general corrosion, pitting\ncorrosion (Figure 4-40), MIC, stress corrosion cracking and fouling.\nb) General or uniform corrosion of carbon steel occurs when dissolved oxygen is present.\nc) Localized corrosion may result from underdeposit corrosion, crevice corrosion or microbiological\ncorrosion.\nd) Deposits or crevices can lead to underdeposit or crevice corrosion of any of the affected materials.\n4-76 API Recommended Practice 571 December 2003\ne) Wavy or smooth corrosion at nozzle inlets/outlets and tube inlets may be due to flow induced corrosion,\nerosion or abrasion.\nf) Corrosion at ERW weld areas will appear as grooving along the weld fusion lines.\ng) Metallurgical analysis of tube samples may be required to confirm the mode of failure.\n4.3.4.6 Prevention / Mitigation\na) Cooling water corrosion (and fouling) can be prevented by proper design, operation and chemical\ntreatment of cooling water systems.\nb) Design for process side inlet temperatures below 135oF (57oC).\nc) Minimum and maximum water velocities must be maintained, particularly in salt water systems.\nd) The metallurgy of heat exchanger components may need to be upgraded for improved resistance,\nespecially in waters with high chloride content, low velocity, high process temperatures, and/or poorly\nmaintained water chemistry.\ne) Periodic mechanical cleaning of tube ID’s and OD’s should be performed in order to maintain clean heat\ntransfer surfaces.\nf) With very few exceptions, cooling water should be on the tube side to minimize stagnant areas.\n4.3.4.7 Inspection and Monitoring\na) Cooling water should be monitored for variables that affect corrosion and fouling including, pH, oxygen\ncontent, cycles of concentration, biocide residual, biological activity, cooling water outlet temperatures,\nhydrocarbon contamination and process leaks.\nb) Periodic calculation of U-factors (heat exchanger performance measurement) will provide information on\nscaling and fouling.\nc) Ultrasonic flow meters can be used to check the velocity of water in the tubes.\nd) EC or IRIS inspection of tubes.\ne) Splitting representative tubes.\n4.3.4.8 Related Mechanisms\nMicrobiologically induced corrosion (see 4.3.8), chloride stress corrosion cracking (see 4.5.1) and galvanic\ncorrosion (see 4.3.1).\n4.3.4.9 References\n1. T.J. Tvedt, Jr., “Cooling Water Systems,” NACE Course Book on Corrosion Control in the Refining\nIndustry, NACE International, Houston, TX, 1999.\n2. H.M. Herro and R.D. Port, “NALCO Guide to Cooling Water System Failure Analysis,” McGraw-Hill, Inc.,\nNY, 1991, pp. 259-263.\nDecember 2003 API Recommended Practice 571 4-77\nFigure 4-40 – Cooling water corrosion on the I.D. of a CS heat exchanger tube operating at 86oF\n(30oC).",
    "kind": "section"
  },
  {
    "title": "4.3.5 Boiler Water Condensate Corrosion",
    "start_page": 104,
    "end_page": 104,
    "text": "4.3.5 Boiler Water Condensate Corrosion\n4.3.5.1 Description of Damage\nGeneral corrosion and pitting in the boiler system and condensate return piping.\n4.3.5.2 Affected Materials\nPrimarily carbon steel, some low alloy steel, some 300 Series SS and copper based alloys.\n4.3.5.3 Critical Factors\na) Corrosion in boiler feedwater and condensate return systems is usually the result of dissolved gases,\noxygen and carbon dioxide.\nb) Critical factors are the concentration of dissolved gas (oxygen and carbon dioxide), pH, temperature,\nquality of the feedwater and the specific feedwater treating system.\nc) Corrosion protection in the boiler is accomplished by laying down and continuously maintaining a layer of\nprotective Fe O (magnetite).\n3 4\nd) The chemical treatment for scale and deposit control must be adjusted to coordinate with the oxygen\nscavenger for the specific water service and boiler feedwater treating system.\ne) Ammonia SCC of Cu-Zn alloys can occur due to hydrazine, neutralizing amines or ammoniacal\ncompounds.\n4.3.5.4 Affected Units or Equipment\nCorrosion can occur in the external treatment system, deaerating equipment, feedwater lines, pumps, stage\nheaters and economizers as well as the steam generation system on both the water and fire sides and the\ncondensate return system.\n4.3.5.5 Appearance or Morphology of Damage\na) Corrosion from oxygen tends to be a pitting type damage and can show up anywhere in the system even\nif only very small quantities break through the scavenging treatment. Oxygen is particularly aggressive\nin equipment such as closed heaters and economizers where there is a rapid water temperature rise.\nb) Corrosion in the condensate return system tends to be due to carbon dioxide although some oxygen\npitting problems can occur if the oxygen scavenging treatment is not working correctly. Carbon dioxide\ncorrosion tends to be a smooth grooving of the pipe wall.\n4.3.5.6 Prevention/Mitigation\na) Oxygen scavenging treatments typically include catalyzed sodium sulfite or hydrazine depending on the\nsystem pressure level along with proper mechanical deareator operation. A residual of the oxygen\nscavenger is carried into the steam generation system to handle any oxygen ingress past the deaerator.\nb) If the scale/deposit control/magnetite maintenance treatment scheme does not minimize carbon dioxide\nin the condensate return system, an amine inhibitor treatment might be required.\n4.3.5.7 Inspection and Monitoring\na) Water analysis is the common monitoring tool used to assure that the various treatment systems are\nperforming in a satisfactory manner. Parameters which can be monitored for signs of upset include the\npH, conductivity, chlorine or residual biocide, and total dissolved solids to check for leaks in the form of\norganic compounds.\nb) There are no proactive inspection methods other than developing an appropriate program when\nproblems such as a ruptured boiler tube or condensate leaks are recognized in the various parts of\ncomplex boiler water and condensate systems.\nc) Deaerator cracking problems can be evaluated off-line at shutdowns by utilizing properly applied wet\nfluorescence magnetic particle inspection.",
    "kind": "section"
  },
  {
    "title": "4.3.5.8 Related Mechanisms",
    "start_page": 105,
    "end_page": 105,
    "text": "4.3.5.8 Related Mechanisms\nCO corrosion (see 4.3.6), corrosion fatigue (see 4.5.2), and erosion/erosion-corrosion (see 4.2.14).\n2\n4.3.5.9 References\n1. “Betz Handbook of Industrial Water Conditioning,” Eighth Edition, Betz Laboratories, Inc., PA, 1980.\n2. R.D. Port and H.M. Herro, “The Nalco Guide to Boiler Failure Analysis,” McGraw-Hill, Inc., NY, 1991.",
    "kind": "section"
  },
  {
    "title": "Figure 4-41 – CO corrosion of a carbon steel oil and gas production flow line.",
    "start_page": 108,
    "end_page": 108,
    "text": "Figure 4-41 – CO corrosion of a carbon steel oil and gas production flow line.",
    "kind": "figure_caption"
  },
  {
    "title": "Figure 4-42 – Higher magnification view of the corrosion pits in Figure 4-41.",
    "start_page": 108,
    "end_page": 108,
    "text": "Figure 4-42 – Higher magnification view of the corrosion pits in Figure 4-41.",
    "kind": "figure_caption"
  },
  {
    "title": "Figure 4-43 – CO corrosion of CS pipe nipple in CO contaminated water.",
    "start_page": 109,
    "end_page": 109,
    "text": "Figure 4-43 – CO corrosion of CS pipe nipple in CO contaminated water.",
    "kind": "figure_caption"
  },
  {
    "title": "Figure 4-44 – A view inside the nipple in Figure 4-43.",
    "start_page": 109,
    "end_page": 109,
    "text": "Figure 4-44 – A view inside the nipple in Figure 4-43.",
    "kind": "figure_caption"
  },
  {
    "title": "4.3.6 CO Corrosion",
    "start_page": 106,
    "end_page": 109,
    "text": "4.3.6 CO Corrosion\n2\n4.3.6.1 Description of Damage\nCarbon dioxide (CO\n2\n) corrosion results when CO\n2\ndissolves in water to form carbonic acid (H\n2\nCO\n3\n). The acid\nmay lower the pH and sufficient quantities may promote general corrosion and/or pitting corrosion of carbon\nsteel.\n4.3.6.2 Affected Materials\nCarbon steel and low alloy steels.\n4.3.6.3 Critical Factors\na) The partial pressure of CO , pH and temperature are critical factors.\n2\nb) Increasing partial pressures of CO result in lower pH condensate and higher rates of corrosion.\n2\nc) Corrosion occurs in the liquid phase, often at locations where CO condenses from the vapor phase.\n2\nd) Increasing temperatures increase corrosion rate up to the point where CO is vaporized.\n2\ne) Increasing the level of chromium in steels offers no major improvement in resistance until a minimum of\n12% is reached.\n4.3.6.4 Affected Units or Equipment\na) Boiler feedwater and condensate systems in all units are affected.\nb) Effluent gas streams of the shift converters in hydrogen plants can be affected. Corrosion usually occurs\nwhen the effluent stream drops below the dew point, approximately 300oF (149oC). Corrosion rates as\nhigh as 1000 mpy have been observed.\nc) Overhead systems of regenerators in CO removal plants are affected.\n2\n4.3.6.5 Appearance or Morphology of Damage\na) Localized thinning and/or pitting corrosion of carbon steel (Figure 4-41, Figure 4-42 and Figure 4-43).\nb) Carbon steel may suffer deep pitting and grooving in areas of turbulence (Figure 4-44).\nc) Corrosion generally occurs in areas of turbulence and impingement and sometimes at the root of piping\nwelds.\n4.3.6.6 Prevention / Mitigation\na) Corrosion inhibitors can reduce corrosion in steam condensate systems. Vapor phase inhibitors may be\nrequired to protect against condensing vapors.\nb) Increasing condensate pH above 6 can reduce corrosion in steam condensate systems.\nc) The 300 Series SS are highly resistant to corrosion in most applications. Selective upgrading to stainless\nsteels is usually required in operating units designed to produce and/or remove CO (such as hydrogen\n2\nplants and CO removal units).\n2\nd) Steam condensate systems that experience CO problems are usually the result of operating problems.\n2\ne) 400 Series SS and duplex SS are also resistant.\n4.3.6.7 Inspection and Monitoring\na) VT, UT and RT inspection techniques should focus on general and local loss in thickness where water\nwetting is anticipated.\nb) Preferential corrosion of weld seams may require angle probe UT or RT.\nDecember 2003 API Recommended Practice 571 4-81\nc) Corrosion may occur along the bottom surface of the pipe if there is a separate water phase, at the top\nsurface of the pipe if condensation in wet gas systems is anticipated, and in the turbulent flow areas at\nelbow and tees.\nd) Monitor water analyses (pH, Fe, etc.) to determine changes in operating conditions.\n4.3.6.8 Related Mechanisms\nBoiler water condensate corrosion (see 4.3.5) and carbonate cracking (see 5.1.2.5).\n4.3.6.9 References\n1. “NACE Course Book on Corrosion Control in the Refining Industry,” NACE International, Houston, TX,\n1999.\n2. L. Garverick, “Corrosion in the Petrochemical Industry,” ASM International, Materials Park, OH, 1994.\n3. H.M. Herro and R.D. Port, “NALCO Guide to Cooling Water System Failure Analysis,” McGraw-Hill, Inc.,\nNY, 1991, pp. 259-263.\n4-82 API Recommended Practice 571 December 2003\nFigure 4-41 – CO corrosion of a carbon steel oil and gas production flow line.\n2\nFigure 4-42 – Higher magnification view of the corrosion pits in Figure 4-41.\nDecember 2003 API Recommended Practice 571 4-83\nFigure 4-43 – CO corrosion of CS pipe nipple in CO contaminated water.\n2 2\nFigure 4-44 – A view inside the nipple in Figure 4-43.",
    "kind": "section"
  },
  {
    "title": "4.3.7 Flue-Gas Dew-Point Corrosion",
    "start_page": 110,
    "end_page": 110,
