Repository: mosadddeq01/SGCE-KG

# Cookiecutter Data Structure Template

<a target="_blank" href="https://cookiecutter-data-science.drivendata.org/">
</a>

this is my template for Data Science project

## Project Organization

```
├── LICENSE            <- Open-source license if one is chosen
├── Makefile           <- Makefile with convenience commands like `make data` or `make train`
├── README.md          <- The top-level README for developers using this project.
├── data
│   ├── external       <- Data from third party sources.
│   ├── interim        <- Intermediate data that has been transformed.
│   ├── processed      <- The final, canonical data sets for modeling.

File: 000/000-PreviouslyCoded/kept_sections.json (part 6 of 12)
[
    "text": "4.3.7 Flue-Gas Dew-Point Corrosion\n4.3.7.1 Description of Damage\na) Sulfur and chlorine species in fuel will form sulfur dioxide, sulfur trioxide and hydrogen chloride within the\ncombustion products.\nb) At low enough temperatures, these gases and the water vapor in the flue gas will condense to form\nsulfurous acid, sulfuric acid and hydrochloric acid which can lead to severe corrosion.\n4.3.7.2 Affected Materials\nCarbon steel, low alloy steels and 300 Series SS.\n4.3.7.3 Critical Factors\na) The concentration of contaminants (sulfur and chlorides) in the fuel and the operating temperature of flue\ngas metal surfaces determine the likelihood and severity of corrosion.\nb) Since all fuels contain some amount of sulfur, sulfuric and sulfurous acid dewpoint corrosion can occur if\nthe metal temperatures are below the dewpoint.\nc) The dewpoint of sulfuric acid depends on the concentration of sulfur trioxide in the flue gas, but is\ntypically about 280°F (138oC).\nd) Similarly, the dewpoint of hydrochloric acid depends on the concentration of hydrogen chloride. It is\ntypically about 130°F (54oC).\n4.3.7.4 Affected Units or Equipment\na) All fired process heaters and boilers that burn fuels containing sulfur have the potential for sulfuric acid\ndewpoint corrosion in the economizer sections and in the stacks.\nb) Heat-Recovery Steam Generators (HRSG’s) that have 300 Series SS feedwater heaters may suffer\nchloride-induced stress corrosion cracking from the gas side (OD) when the temperature of the inlet\nwater is below the dewpoint of hydrochloric acid.\nc) 300 Series SS feedwater heaters in HRSG’s are potentially at risk if the atmosphere of the combustion\nturbine includes chlorine. Cooling tower drift from cooling towers that use chlorine-based biocides may\nblow into the combustion turbine and lead to potential damage in the feedwater heaters.\n4.3.7.5 Appearance or Morphology of Damage\na) Sulfuric acid corrosion on economizers or other carbon steel or low alloy steel components will have\ngeneral wastage often with broad, shallow pits, depending on the way the sulfuric acid condenses.\nb) For the 300 Series SS feedwater heaters in HRSG’s, stress corrosion cracking will have surface\nbreaking cracks and the general appearance will be somewhat crazed.\n4.3.7.6 Prevention / Mitigation\na) Maintain the metallic surfaces at the back end of the boilers and fired heaters above the temperature of\nsulfuric acid dewpoint corrosion.\nb) For HRSG’s, avoid the use of 300 Series SS in the feedwater heaters if the environment is likely to\ncontain chlorides.\nc) Similar damage occurs in oil-fired boilers when the units are water-washed to remove ash if the final\nrinse does not neutralize the acid salts. Sodium carbonate should be added to the final rinse as a basic\nsolution to neutralize the acidic ash constituents.\n4.3.7.7 Inspection and Monitoring\na) Wall-thickness measurements by UT methods will monitor the wastage in economizer tubes.\nb) Stress corrosion cracking of 300 Series SS can be found using VT and PT inspection.",
    "kind": "section"
  },
  {
    "title": "4.3.7.8 Related Mechanisms",
    "start_page": 111,
    "end_page": 111,
    "text": "4.3.7.8 Related Mechanisms\nAt lower temperatures, hydrochloric acid may condense and promote HCL corrosion of carbon steels (see\n5.1.1.4) and chloride stress corrosion cracking of 300 Series SS (see 4.5.1).\n4.3.7.9 References\n1. “Steam - Its Generation and Use,” 40th Edition, Babcock and Wilcox, 1992.\n2. “Combustion Fossil Power Systems,” Third Edition, Combustion Engineering, CT, 1981.\n3. H. Thielsch, “Defects And Failures in Pressure Vessels and Piping,” Krieger Publishing Co., NY, 1977.\n4. R.D. Port and H.M. Herro, “The NALCO Guide to Boiler Failure Analysis,” Mcgraw Hill, NY, 1991.\n5. D.N. French, “Metallurgical Failures in Fossil Fired Boilers,” John Wiley and Sons, Publishers, Inc., NY.\n1993.\n6. B. Dooley and W. McNaughton, “Boiler Tube Failures: Theory and Practice,” EPRI, CA, 1995.",
    "kind": "section"
  },
  {
    "title": "Figure 4-45 – Pitting corrosion on the I.D. of a 6-inch CS sour crude line after 2.5 years of service.",
    "start_page": 114,
    "end_page": 114,
    "text": "Figure 4-45 – Pitting corrosion on the I.D. of a 6-inch CS sour crude line after 2.5 years of service.",
    "kind": "figure_caption"
  },
  {
    "title": "Figure 4-46 – Same pipe as Figure 4-45. Note the halo effect.",
    "start_page": 114,
    "end_page": 114,
    "text": "Figure 4-46 – Same pipe as Figure 4-45. Note the halo effect.",
    "kind": "figure_caption"
  },
  {
    "title": "Figure 4-47 –Oil line with MIC damage beneath tubercles.",
    "start_page": 115,
    "end_page": 115,
    "text": "Figure 4-47 –Oil line with MIC damage beneath tubercles.",
    "kind": "figure_caption"
  },
  {
    "title": "Figure 4-48 – Same oil line as Figure 4-47. Hemispherical pitting typical of MIC can be seen after grit",
    "start_page": 115,
    "end_page": 115,
    "text": "Figure 4-48 – Same oil line as Figure 4-47. Hemispherical pitting typical of MIC can be seen after grit",
    "kind": "figure_caption"
  },
  {
    "title": "Figure 4-49 – Type 304 stainless steel exchanger tubes failed from pitting corrosion on the shell side",
    "start_page": 116,
    "end_page": 116,
    "text": "Figure 4-49 – Type 304 stainless steel exchanger tubes failed from pitting corrosion on the shell side",
    "kind": "figure_caption"
  },
  {
    "title": "Figure 4-50 – A cross section of the tube (Figure 4-49) revealing severe subsurface tunneling, typical",
    "start_page": 116,
    "end_page": 116,
    "text": "Figure 4-50 – A cross section of the tube (Figure 4-49) revealing severe subsurface tunneling, typical",
    "kind": "figure_caption"
  },
  {
    "title": "4.3.8 Microbiologically Induced Corrosion (MIC)",
    "start_page": 112,
    "end_page": 116,
    "text": "4.3.8 Microbiologically Induced Corrosion (MIC)\n4.3.8.1 Description of Damage\nA form of corrosion caused by living organisms such as bacteria, algae or fungi. It is often associated with the\npresence of tubercles or slimy organic substances.\n4.3.8.2 Affected Materials\nMost common materials of construction including carbon and low alloy steels, 300 Series SS and 400 Series\nSS, aluminum, copper and some nickel base alloys.\n4.3.8.3 Critical Factors\na) MIC is usually found in aqueous environments or services where water is always or sometimes present,\nespecially where stagnant or low-flow conditions allow and/or promote the growth of microorganisms.\nb) Because there are several types, organisms can survive and grow under severe conditions including lack\nof oxygen, light or dark, high salinity, pH range of 0 to 12, and temperatures from 0oF to 235oF (–17 oC\nto 113oC).\nc) Systems may become “inoculated” by the introduction of organisms that multiply and spread unless\ncontrolled.\nd) Different organisms thrive on different nutrients including inorganic substances (e.g., sulfur, ammonia,\nH S) and inorganic substances (e.g., hydrocarbons, organic acids). In addition, all organisms require a\n2\nsource of carbon, nitrogen and phosphorous for growth.\ne) In-leakage of process contaminants such as hydrocarbons or H S may lead to a massive increase in\n2\nbiofouling and corrosion.\n4.3.8.4 Affected Units or Equipment\na) MIC is most often found in heat exchangers, bottom water of storage tanks, piping with stagnant or low\nflow, and piping in contact with some soils.\nb) MIC is also found in equipment where the hydrotest water has not been removed or equipment has been\nleft outside and unprotected.\nc) Product storage tanks and water cooled heat exchangers in any unit where cooling water is not properly\ntreated can be affected.\nd) Fire water systems can be affected.\n4.3.8.5 Appearance or Morphology of Damage\na) MIC corrosion is usually observed as localized pitting under deposits or tubercles that shield the\norganisms.\nb) Damage is often characterized by cup-shaped pits within pits in carbon steel or subsurface cavities in\nstainless steel (Figure 4-45 through Figure 4-50).\n4.3.8.6 Prevention / Mitigation\na) Microbes require water to thrive. Systems that contain water (cooling water, storage tanks, etc.) should\nbe treated with biocides such as chlorine, bromine, ozone, ultraviolet light or proprietary compounds.\nb) Proper application of biocides will control but not eliminate microbes so that continued treatment is\nnecessary.\nc) Maintain flow velocities above minimum levels. Minimize low flow or stagnant zones.\nd) Systems that are not designed or intended for water containment should be kept clean and dry.\ne) Empty hydrotest water as soon as possible. Blow dry and prevent moisture intrusion.\nf) Wrapping and cathodically protecting underground structures have been effective in preventing MIC.\nDecember 2003 API Recommended Practice 571 4-87\ng) Effective mitigation of established organisms requires complete removal of deposits and organisms using\na combination of pigging, blasting, chemical cleaning and biocide treatment.\nh) Add biocides to water phase in storage tanks.\ni) Maintain coatings on the interior of storage tanks.\n4.3.8.7 Inspection and Monitoring\na) In cooling water systems, effectiveness of treatment is monitored by measuring biocide residual, microbe\ncounts and visual appearance.\nb) Special probes have been designed to monitor for evidence of fouling which may precede or coincide\nwith MIC damage.\nc) An increase in the loss of duty of a heat exchanger may be indicative of fouling and potential MIC\ndamage.\nd) Foul smelling water may be a sign of trouble.\n4.3.8.8 Related Mechanisms\nCooling water corrosion (see 4.3.4).\n4.3.8.9 References\n1. D.H. Pope and J.G. Stoecker, “Process Industries Corrosion - The Theory and Practice,” NACE\nInternational, Houston, TX, 1986, pp 227-235.\n2. T.J. Tvedt, Jr., “Cooling Water Systems,” NACE Course Book on Corrosion Control in the Refining\nIndustry, NACE International, Houston, TX, 1999.\n3. S.C. Dexter, “Biologically Induced Corrosion,” NACE Proceeding s of the International Conference on\nBiologically Induced Corrosion, June 10 –12, 1985, NACE International, Houston, TX, 1986.\n4-88 API Recommended Practice 571 December 2003\nFigure 4-45 – Pitting corrosion on the I.D. of a 6-inch CS sour crude line after 2.5 years of service.\nPits are approximately 1-inch to 2-inch wide. Note the halo effect in Figure 4-46.\nFigure 4-46 – Same pipe as Figure 4-45. Note the halo effect.\nDecember 2003 API Recommended Practice 571 4-89\nFigure 4-47 –Oil line with MIC damage beneath tubercles.\nFigure 4-48 – Same oil line as Figure 4-47. Hemispherical pitting typical of MIC can be seen after grit\nblasting to remove the scale.\n4-90 API Recommended Practice 571 December 2003\nFigure 4-49 – Type 304 stainless steel exchanger tubes failed from pitting corrosion on the shell side\nin cooling water service after 2.5 years without biocide treatment.\nFigure 4-50 – A cross section of the tube (Figure 4-49) revealing severe subsurface tunneling, typical\nof MIC.",
    "kind": "section"
  },
  {
    "title": "4.3.9 Soil Corrosion",
    "start_page": 117,
    "end_page": 117,
    "text": "4.3.9 Soil Corrosion\n4.3.9.1 Description of Damage\nThe deterioration of metals exposed to soils is referred to as soil corrosion.\n4.3.9.2 Affected Materials\nCarbon steel, cast iron and ductile iron.\n4.3.9.3 Critical Factors\na) The severity of soil corrosion is determined by many factors including operating temperature, moisture\nand oxygen availability, soil resistivity (soil condition and characteristics), soil type (water drainage), and\nhomogeneity (variation in soil type), cathodic protection, stray current drainage, coating type, age, and\ncondition.\nb) There is no single parameter that can be used to determine soil corrosivity. Instead, a number of\ncharacteristics must be combined to estimate the corrosion in particular soil as outlined in ASTM STP\n741 as well as API RP 580 and Publ 581.\nc) Soil resistivity is frequently used to estimate soil corrosivity, mainly because it is easy to measure. Soil\nresistivity is related to soil moisture content and dissolved electrolytes in the soil water.\nd) Soils having high moisture content, high dissolved salt concentrations, and high acidity are usually the\nmost corrosive.\ne) Soil-to-air interface areas are often much more susceptible to corrosion than the rest of the structure\nbecause of moisture and oxygen availability (Figure 4-51).\nf) Corrosion rates increase with increasing metal temperature.\ng) Other factors that affect soil corrosion include galvanic corrosion, dissimilar soils, stray currents,\ndifferential aeration corrosion cells, and microbiologically induced corrosion.\n4.3.9.4 Affected Units or Equipment\na) Underground piping and equipment as well as buried tanks and the bottoms of above ground storage\ntanks (Figure 4-52).\nb) Ground supported metal structures (Figure 4-53).\n4.3.9.5 Appearance or Morphology of Damage\na) Soil corrosion appears as external thinning with localized losses due to pitting. The severity of corrosion\ndepends on the local soil conditions and changes in the immediate environment along the equipment\nmetal surface.\nb) Poor condition of a protective coating is a tell tale sign of potential corrosion damage.\n4.3.9.6 Prevention / Mitigation\nSoil corrosion of carbon steel can be minimized through the use of special backfill, coatings and cathodic\nprotection. The most effective protection is a combination of a corrosion resistant coating and a cathodic\nprotection system.\n4.3.9.7 Inspection and Monitoring\na) The most common method used for monitoring underground structures is measuring the structure to\nsoil potential using dedicated reference electrodes near the structure (corrected for IR drop error).\nCathodic protection should be performed and monitored in accordance with NACE RP 0169.\nb) There are many techniques for inspecting buried or on-grade metallic omponents. Piping may be\ninspected by inline inspection devices, guided ultrasonic thickness tools, indirectly by pressure testing, or\nvisually by evaluation. The same or similar techniques may be used on other structures.",
    "kind": "section"
  },
  {
    "title": "Figure 4-51 – Corrosion of carbon steel pipe at the soil-air interface where the pipe emerges from",
    "start_page": 119,
    "end_page": 119,
    "text": "Figure 4-51 – Corrosion of carbon steel pipe at the soil-air interface where the pipe emerges from",
    "kind": "figure_caption"
  },
  {
    "title": "Figure 4-52 – Coupons removed from the bottom of an unprotected steel condensate storage tank",
    "start_page": 119,
    "end_page": 119,
    "text": "Figure 4-52 – Coupons removed from the bottom of an unprotected steel condensate storage tank",
    "kind": "figure_caption"
  },
  {
    "title": "Figure 4-53 – Cross section through location (A) showing severe corrosion. The arrows point to a",
    "start_page": 120,
    "end_page": 120,
    "text": "Figure 4-53 – Cross section through location (A) showing severe corrosion. The arrows point to a",
    "kind": "figure_caption"
  },
  {
    "title": "4.3.9.8 Related Mechanisms",
    "start_page": 118,
    "end_page": 120,
    "text": "4.3.9.8 Related Mechanisms\nGalvanic corrosion (see 4.3.1).\n4.3.9.9 References\n1. API Publication 581, Risk-Based Inspection - Base Resource Document, Second Edition, American\nPetroleum Institute, Washington, D.C.\n2. Peabody, A.W., “Control of Pipeline Corrosion,” NACE International, Houston, TX, 1967.\n3. Morgan, John, “Cathodic Protection,” NACE International, Houston, TX, 1987.\n4. O’Day, D. Kelly, “External Corrosion in Distribution Systems,” AWWA Journal, October, 1989.\n5. Parker, Marshall E., “Pipe Line Corrosion and Cathodic Protection,” Gulf Publishing Company, TX, 1954.\n6. Romanoff, M., “Underground Corrosion,” NACE International, Houston, TX, 1997.\n7. Jones, Denny A., “Principles and Prevention of Corrosion,” McMillan Publishing Co., NY, 1992.\n8. Herbert H. Uhlig, “Corrosion Handbook,” John Wilkey and Sons, Inc., 1948.\n9. EDM Services, Inc., “Hazardous Liquid Pipeline Risk Assessment,” California State Fire Marshal,\nPipeline Safety Division, CA, 1993.\n10. NACE RP 0169, Standard Recommended Practice: Control of External Corrosion on Underground or\nSubmerged Metallic Piping Systems, NACE International, Houston, TX.\nDecember 2003 API Recommended Practice 571 4-93\nFigure 4-51 – Corrosion of carbon steel pipe at the soil-air interface where the pipe emerges from\nunderground.\nFigure 4-52 – Coupons removed from the bottom of an unprotected steel condensate storage tank\nafter 3 years of service. The external surface is shown.\n4-94 API Recommended Practice 571 December 2003\nFigure 4-53 – Cross section through location (A) showing severe corrosion. The arrows point to a\nlocation that was at the original thickness.",
    "kind": "section"
  },
  {
    "title": "4.3.10 Caustic Corrosion",
    "start_page": 121,
    "end_page": 121,
    "text": "4.3.10 Caustic Corrosion\n4.3.10.1 Description of Damage\nLocalized corrosion due to the concentration of caustic or alkaline salts that usually occurs under evaporative\nor high heat transfer conditions. However, general corrosion can also occur depending on alkali or caustic\nsolution strength.\n4.3.10.2 Affected Materials\nPrimarily carbon steel, low alloy steels and 300 Series SS.\n4.3.10.3 Critical Factors\nMajor contributing factors are the presence of caustic (NaOH or KOH). The following are sources of caustic:\na) Caustic is sometimes added to process streams for neutralization or as a reactant.\nb) It is sometimes intentionally added to boiler feedwater at low concentrations or may enter inadvertently\nduring regeneration of demineralizers.\nc) Alkaline salts may also enter process streams through leaks in condensers or process equipment.\nd) Some process units utilize caustic solutions for neutralizing or removal of sulfur compounds.\ne) A concentrating mechanism must exist to build up the caustic strength.\nf) Caustic may become concentrated by departure from DNB, evaporation and deposition.\n4.3.10.4 Affected Units or Equipment\na) Caustic corrosion is most often associated with boilers and steam generating equipment including heat\nexchangers.\nb) Similar concentrating effects of caustic may occur where caustic is added to crude unit charge.\nc) Accelerated localized corrosion can occur in preheat exchangers, furnace tubes and transfer lines,\nunless the caustic is effectively mixed in the oil stream.\nd) Units that use caustic for removing sulfur compounds from product streams.\n4.3.10.5 Appearance or Morphology of Damage\na) Typically characterized by localized metal loss which may appear as grooves in a boiler tube or locally\nthinned areas under insulating deposits (Figure 4-54 and Figure 4-55).\nb) Deposits may fill corroded depressions and mask damage below. Probing suspect areas with a sharp\ninstrument may be required.\nc) Localized gouging may result along a waterline where corrosives concentrate. In vertical tubes, this may\nappear as a circumferential groove.\nd) In horizontal or sloped tubes, grooving may appear at the top of the tube or as longitudinal grooves on\nopposite sides of the tube.\ne) Exposure to high solution strength caustic can result in general corrosion of carbon steel above 175oF\n(79oC) and very high corrosion rates above 200oF (93oC).\n4.3.10.6 Prevention / Mitigation\na) In steam generating equipment, caustic corrosion is best prevented through proper design. Damage can\nbe minimized by reducing the amount of free caustic, by ensuring adequate water flooding and water\nflow, by ensuring proper burner management to minimize hot spots on heater tubes, and by minimizing\nthe ingress of alkaline producing salts into condensers.\nb) In process equipment, caustic injection facilities should be designed to allow proper mixing and dilution\nof caustic in order to avoid the concentration of caustic on hot metal surfaces.",
    "kind": "section"
  },
  {
    "title": "Figure 4-54 – I.D. deposits on CS boiler tube with damage due to caustic corrosion.",
    "start_page": 123,
    "end_page": 123,
    "text": "Figure 4-54 – I.D. deposits on CS boiler tube with damage due to caustic corrosion.",
    "kind": "figure_caption"
  },
  {
    "title": "Figure 4-55 – Cross-section of tube in Figure 4-53 showing localized attack due to caustic corrosion.",
    "start_page": 123,
    "end_page": 123,
    "text": "Figure 4-55 – Cross-section of tube in Figure 4-53 showing localized attack due to caustic corrosion.",
    "kind": "figure_caption"
  },
  {
    "title": "4.3.10.7 Inspection and Monitoring",
    "start_page": 122,
    "end_page": 123,
    "text": "4.3.10.7 Inspection and Monitoring\na) For process equipment, UT thickness gauging is useful to detect and monitor general corrosion due to\ncaustic. However, localized losses due to caustic corrosion may be difficult to locate.\nb) Injection points should be inspected in accordance with API 570.\nc) UT scans and radiography can be used.\nd) Steam generation equipment may require visual inspection with the use a boroscope.\n4.3.10.8 Related Mechanisms\nCaustic corrosion is also referred to as caustic gouging or ductile gouging. A related mechanism is known as\nDeparture from Nucleate Boiling (DNB) as discussed in steam blanketing (See 4.2.11).\n4.3.10.9 References\n1. ASM Metals Handbook, “Failure Analysis and Prevention,” Volume 11, ASM International, Materials\nPark, OH.\n2. R.D. Port and H.M. Herro, “The NALCO Guide to Boiler Failure Analysis,” McGraw-Hill, Inc., NY, 1991,\npp. 58 -70.\nDecember 2003 API Recommended Practice 571 4-97\nFigure 4-54 – I.D. deposits on CS boiler tube with damage due to caustic corrosion.\nFigure 4-55 – Cross-section of tube in Figure 4-53 showing localized attack due to caustic corrosion.",
    "kind": "section"
  },
  {
    "title": "Table 4-5 – Combinations of Alloys and Environment Subject to Dealloying. (Ref. 1)",
    "start_page": 125,
    "end_page": 125,
    "text": "Table 4-5 – Combinations of Alloys and Environment Subject to Dealloying. (Ref. 1)",
    "kind": "figure_caption"
  },
  {
    "title": "4.3.11 Dealloying",
    "start_page": 124,
    "end_page": 124,
    "text": "4.3.11 Dealloying\n4.3.11.1 Description of Damage\na) Dealloying is a selective corrosion mechanism in which one or more constituents of an alloy are\npreferentially attacked leaving a lower density (dealloyed) often porous structure.\nb) Component failure may occur suddenly and unexpectedly because mechanical properties of the\ndealloyed material are significantly degraded.\n4.3.11.2 Affected Materials\nPrimarily copper alloys (brass, bronze, tin) as well as Alloy 400 and cast iron.\n4.3.11.3 Critical Factors\na) Factors which influence dealloying include the composition of the alloy and exposure conditions including\ntemperature, degree of aeration, pH and exposure time.\nb) Dealloying occurs with several different alloys but is usually limited to very specific alloy-environment\ncombinations.\nc) Exact conditions under which dealloying occurs are often hard to define and damage may occur\nprogressively over many years in service.\nd) Common examples of where dealloying has been found to occur are listed in Table 4-5.\n4.3.11.4 Affected Units or Equipment\na) Underground cast iron piping when exposed to certain soils.\nb) In cooling water applications, heat exchanger tubing (brass, Al brass) is susceptible to dealloying in\nsome brackish and seawater applications but often the tubesheets suffer significant damage. Problems\nmay also occur in some fresh or domestic water systems.\nc) Boiler feedwater piping systems and afterboiler components may suffer dealloying including bronze\npumps, Monel strainers and brass pressure gage fittings.\n4.3.11.5 Appearance or Morphology of Damage\na) There is often a significant color change or a deep etched (corroded) appearance as one element is\nremoved from the alloy. However, depending on the alloy, the outward appearance of the affected\nmaterial may not be noticeable upon visual inspection, even where the full wall thickness is degraded.\nb) Attack may be uniform through the cross-section (layer-type) or it can be localized (plug-type) (Figure 4-\n56 and Figure 4-57).\nc) In some cases, the original material is completely dealloyed yet the component exhibits virtually no\ndimensional or other visible changes.\n4.3.11.6 Prevention / Mitigation\na) It is often difficult to predict whether conditions will be conducive to dealloying in a particular environment\nor service, so that one must be cognizant of the susceptibility of certain alloys, and the possible resulting\nconsequences.\nb) Resistance to dealloying can sometimes be improved by the addition of certain alloying elements so that\na similar alloy with a different composition may be resistant. For example, tin tends to inhibit dealloying\nof copper alloys; admiralty brass is inhibited by the addition of a very small amount of phosphorous,\nantimony or arsenic; and dealuminification of aluminum-bronze can be prevented by heat treatment to\nproduce an α and β microstructure.\nc) Continued degradation of a dealloyed component can only be prevented by altering the exposure\nconditions or replacing it with a resistant material.\nd) Depending on the alloy-environment combination, cathodic protection or barrier coatings may be\neffective.",
    "kind": "section"
  },
  {
    "title": "Figure 4-56 – Cross section of a silicon-brass alloy C87500 pump impeller from stagnant fire-water",
    "start_page": 126,
    "end_page": 126,
    "text": "Figure 4-56 – Cross section of a silicon-brass alloy C87500 pump impeller from stagnant fire-water",
    "kind": "figure_caption"
  },
  {
    "title": "Figure 4-57 – A zone of denickelification in a Monel valve plug (at the port), due to oxygen",
    "start_page": 126,
    "end_page": 126,
    "text": "Figure 4-57 – A zone of denickelification in a Monel valve plug (at the port), due to oxygen",
    "kind": "figure_caption"
  },
  {
    "title": "Figure 4-61).",
    "start_page": 127,
    "end_page": 127,
    "text": "Figure 4-61).",
    "kind": "figure_caption"
  },
  {
    "title": "4.3.11.7 Inspection and Monitoring",
    "start_page": 125,
    "end_page": 126,
    "text": "4.3.11.7 Inspection and Monitoring\na) Many alloys change color in the affected area, however, scale removal may be required to determine the\ndepth of attack.\nb) Dealloying in brasses is visually evident by a reddish, copper color instead of the yellow brass color.\nc) Graphitic corrosion turns cast iron charcoal gray and the material can be cut or gouged with a knife.\nd) Metallographic examination may be required to confirm the extent of damage.\ne) A significant reduction in hardness may accompany dealloying, although affected areas may be\nlocalized.\nf) Acoustic techniques (loss of “metallic ring”) and ultrasonic attenuation are applicable, but UT thickness\nmeasurements are not.\ng) Fitness-For-Service (FFS) analysis of dealloyed components should consider that the dealloyed portion\nmay be brittle and contribute little or no mechanical strength or load bearing capability.\n4.3.11.8 Related Mechanisms\na) Dealloying is often referred to by the element removed, as in dezincification, destannification,\ndenickelification, dealuminification and graphitic corrosion. Dealloying has also been referred to as\nselective leaching.\nb) Graphitic corrosion affects cast irons and is further described in 4.3.12.\n4.3.11.9 References\n1. ASM Metals Handbook, “Corrosion,” Volume 13, ASM International, Materials Park, OH.\n2. A. Cohen, “Copper and Copper-Base Alloys,” Process Industries Corrosion – The Theory and Practice,\nNACE International, Houston,TX, 1986.\n3. R.D. Port and H.M. Herro, “The NALCO Guide to Boiler Failure Analysis,” McGraw-Hill, Inc., NY, 1991,\npp. 259-263.\n4. ASM Metals Handbook, “Failure Analysis and Prevention,” Volume 11, ASM International, Materials\nPark, OH.\nTable 4-5 – Combinations of Alloys and Environment Subject to Dealloying. (Ref. 1)\nAlloy Environment Element Removed\nBrasses (>15% Zn) * Many waters, especially stagnant conds. Zinc (dezincification)\nGray Cast Iron Soils, many waters Iron (graphitic corrosion)\nAluminum bronze HF acid, acids w/chloride ions,\nAluminum (dealuminification)\n(primarily w/> 8% Al) seawater\nSilicon bronzes High-temp steam and acidic species Silicon (desiliconification)\nTin bronzes Hot brine or steam Tin (destannification)\nCopper nickels (70-30) High heat flux and low water velocity Nickel (denickelification)\nMonel Hydrofluoric and other acids Nickel (denickelification)\n* The extent of dezinification increases with increasing zinc content.\n4-100 API Recommended Practice 571 December 2003\nFigure 4-56 – Cross section of a silicon-brass alloy C87500 pump impeller from stagnant fire-water\nservice. Layer-type dezincification depleted the zinc and left this porous red color of the copper.\nMag. 50x\nFigure 4-57 – A zone of denickelification in a Monel valve plug (at the port), due to oxygen\ncontamination in hot hydrofluoric acid.",
    "kind": "section"
  },
  {
    "title": "4.3.12 Graphitic Corrosion",
    "start_page": 127,
    "end_page": 127,
    "text": "4.3.12 Graphitic Corrosion\n4.3.12.1 Description of Damage\na) Cast irons are comprised of graphite particles embedded in an iron matrix. Graphitic corrosion is a form\nof dealloying in which the iron matrix is corroded, leaving corrosion products and porous graphite.\nb) Attack results in a porous structure with a loss of strength, ductility and density. It usually occurs under\nlow pH and stagnant conditions, especially in contact with soils or waters high in sulfates.\n4.3.12.2 Affected Materials\nPrimarily gray cast iron, but also nodular and malleable cast irons experience graphitic corrosion. However,\nnodular and malleable cast irons tend to crumble when attacked. White iron is not subject to this damage\nbecause there is no free graphite.\n4.3.12.3 Critical Factors\na) Graphitic corrosion occurs with several different cast iron alloys but is usually limited to very specific\nmicrostructure-environment combinations. Factors that influence graphitic corrosion include the\ncomposition of the alloy and exposure conditions including temperature, degree of aeration, pH and\nexposure time.\nb) Damage occurs in the presence of moisture or an aqueous phase, usually below 200oF (93oC).\nc) Damage may take many months or years to progress but can increase in severity if the pH drops. Much\nof the damage occurs during stagnant conditions when high concentrations of sulfates are present.\nd) Graphite is cathodic to the iron matrix. The iron matrix preferentially corrodes and cathodically protects\nthe graphite in certain conductive waters or soils.\ne) Graphitic corrosion may affect adjacent components by causing galvanic corrosion.\n4.3.12.4 Affected Units or Equipment\nGraphitic corrosion can occur in soft water, salt water, mine waters, dilute acids and in underground piping as\nwell as in boiler feedwater equipment. Typical examples include feedwater piping, pumps (including pump\nimpellers), valves, and underground cast iron pipe. Fire water systems are particularly vulnerable.\n4.3.12.5 Appearance or Morphology of Damage\na) Damage may be widespread or it may also occur in localized areas in which the majority of the\ncomponent is unaffected.\nb) The damage may not be noticeable upon visual inspection even where the full wall thickness is\ndegraded.\nc) Damaged areas will be soft and easily gouged with a knife or hand tool.\nd) Metallographic examination may be required to confirm the extent of damage (Figure 4-58 through\nFigure 4-61).\n4.3.12.6 Inspection and Monitoring\na) UT is not a good method for detecting damage.\nb) Acoustic techniques (loss of “metallic ring”) and ultrasonic attenuation are applicable.\nc) A significant reduction in hardness may accompany dealloying, although affected areas may be\nlocalized.\n4.3.12.7 Prevention / Mitigation\na) It is often difficult to predict if exposure conditions will cause this form of dealloying in a particular\nenvironment or service. One must be aware of the potential susceptibility of cast irons.\nb) Internal graphitic corrosion can be prevented by coatings and/or cement linings.",
    "kind": "section"
  },
  {
    "title": "Figure 4-58 –Cross section of a gray cast iron drainpipe showing charcoal colored thru-wall graphitic",
    "start_page": 129,
    "end_page": 129,
    "text": "Figure 4-58 –Cross section of a gray cast iron drainpipe showing charcoal colored thru-wall graphitic",
    "kind": "figure_caption"
  },
  {
    "title": "Figure 4-59 – Cross section of a gray cast iron pipe with graphitic corrosion coming from O.D.",
    "start_page": 129,
    "end_page": 129,
    "text": "Figure 4-59 – Cross section of a gray cast iron pipe with graphitic corrosion coming from O.D.",
    "kind": "figure_caption"
  },
  {
    "title": "Figure 4-60 – Higher magnification view of unaffected area “A” shown in Figure 4-59.",
    "start_page": 130,
    "end_page": 130,
    "text": "Figure 4-60 – Higher magnification view of unaffected area “A” shown in Figure 4-59.",
    "kind": "figure_caption"
  },
  {
    "title": "Figure 4-61 – Higher magnification view of the damage from shown in 4-59 (area “B”).",
    "start_page": 130,
    "end_page": 130,
    "text": "Figure 4-61 – Higher magnification view of the damage from shown in 4-59 (area “B”).",
    "kind": "figure_caption"
  },
  {
    "title": "4.3.12.8 Related Mechanisms",
    "start_page": 128,
    "end_page": 130,
    "text": "4.3.12.8 Related Mechanisms\nAlso known as selective leaching, graphitic corrosion is a form of dealloying (see 4.3.11) of cast irons. It\nshould not be confused with graphitization, the decomposition of carbides at high temperatures (see 4.2.1).\n4.3.12.9 References\n1. R.D. Port and H.M. Herro, “The NALCO Guide to Boiler Failure Analysis,” McGraw-Hill, Inc., NY, 1991,\npp. 259-263.\n2. ASM Metals Handbook, “Failure Analysis and Prevention,” Volume 11, ASM International, Materials\nPark, OH.\n3. ASM Metals Handbook, “Corrosion,” Volume 13, ASM International, Materials Park, OH.\nDecember 2003 API Recommended Practice 571 4-103\nFigure 4-58 –Cross section of a gray cast iron drainpipe showing charcoal colored thru-wall graphitic\ncorrosion encroaching from both sides. Note the through wall crack at the bottom.\nFigure 4-59 – Cross section of a gray cast iron pipe with graphitic corrosion coming from O.D.\n(Point B).\n4-104 API Recommended Practice 571 December 2003\nFigure 4-60 – Higher magnification view of unaffected area “A” shown in Figure 4-59.\nFigure 4-61 – Higher magnification view of the damage from shown in 4-59 (area “B”).",
    "kind": "section"
  },
  {
    "title": "Table 4-6 Estimated Corrosion Rates for Oxidation. (Ref. 1)",
    "start_page": 132,
    "end_page": 132,
    "text": "Table 4-6 Estimated Corrosion Rates for Oxidation. (Ref. 1)",
    "kind": "figure_caption"
  },
  {
    "title": "4.4 High Temperature Corrosion [400oF (204oC)]",
    "start_page": 131,
    "end_page": 131,
    "text": "4.4 High Temperature Corrosion [400oF (204oC)]\n4.4.1 Oxidation\n4.4.1.1 Description of Damage\na) Oxygen reacts with carbon steel and other alloys at high temperature converting the metal to oxide\nscale.\nb) It is most often present as oxygen in the surrounding air (approximately 20%) used for combustion in\nfired heaters and boilers.\n4.4.1.2 Affected Materials\na) All iron based materials including carbon steel and low alloy steels, both cast and wrought.\nb) All 300 Series SS, 400 Series SS and nickel base alloys also oxidize to varying degrees, depending on\ncomposition and temperature.\n4.4.1.3 Critical Factors\na) The primary factors affecting high temperature oxidation are metal temperature and alloy composition.\nb) Oxidation of carbon steel begins to become significant above about 1000oF (538oC). Rates of metal loss\nincrease with increasing temperature.\nc) In general, the resistance of carbon steel and other alloys is determined by the chromium content of the\nmaterial. Increasing chromium levels produce a more protective oxide scale. The 300 Series SS are\nresistant to scaling up to about 1500oF (816oC). See Table 4-6.\n4.4.1.4 Affected Units or Equipment\nOxidation occurs in fired heaters and boilers as well as other combustion equipment, piping and equipment\nthat operates in high temperature environments when metal temperatures exceed about 1000oF (538oC).\n4.4.1.5 Appearance or Morphology of Damage\na) Most alloys, including carbon steels and low alloy steels, suffer general thinning due to oxidation.\nUsually, the component will be covered on the outside surface with an oxide scale, depending on the\ntemperature and exposure time (Figure 4-62, Figure 4-63 and Figure 4-64).\nb) 300 Series SS and nickel alloys generally have a very thin dark scale unless exposed to extremely high\ntemperatures where metal loss rates are excessive.\n4.4.1.6 Prevention / Mitigation\na) Resistance to oxidation is best achieved by upgrading to a more resistant alloy.\nb) Chromium is the primary alloying element that affects resistance to oxidation. Other alloying elements,\nincluding silicon and aluminum, are effective but their concentrations are limited due to adverse affects\non mechanical properties. They are often used in special alloys for applications such as heater supports,\nburner tips and components for combustion equipment.\n4.4.1.7 Inspection and Monitoring\na) Process conditions should be monitored for establishing trends of high temperature equipment where\noxidation can occur.\nb) Temperatures can be monitored through the use of tubeskin thermocouples and/or infrared\nthermography.\nc) Loss in thickness due to oxidation is usually measured using external ultrasonic thickness\nmeasurements.",
    "kind": "section"
  },
  {
    "title": "Figure 4-62 – Oxidation of a carbon steel nut on a stainless steel stud at 1300oF (704oC).",
    "start_page": 133,
    "end_page": 133,
    "text": "Figure 4-62 – Oxidation of a carbon steel nut on a stainless steel stud at 1300oF (704oC).",
    "kind": "figure_caption"
  },
  {
    "title": "Figure 4-63 – Oxidation of a carbon steel grid from a sulfur reactor.",
    "start_page": 133,
    "end_page": 133,
    "text": "Figure 4-63 – Oxidation of a carbon steel grid from a sulfur reactor.",
    "kind": "figure_caption"
  },
  {
    "title": "Figure 4-64 – Oxidation of the O.D. of a carbon steel furnace transfer line.",
    "start_page": 134,
    "end_page": 134,
    "text": "Figure 4-64 – Oxidation of the O.D. of a carbon steel furnace transfer line.",
    "kind": "figure_caption"
  },
  {
    "title": "Figure 4-65 and Figure 4-66.",
    "start_page": 135,
    "end_page": 135,
    "text": "Figure 4-65 and Figure 4-66.",
    "kind": "figure_caption"
  },
  {
    "title": "4.4.1.8 Related Mechanisms",
    "start_page": 132,
    "end_page": 134,
