Repository: mosadddeq01/SGCE-KG

# Cookiecutter Data Structure Template

<a target="_blank" href="https://cookiecutter-data-science.drivendata.org/">
</a>

this is my template for Data Science project

## Project Organization

```
├── LICENSE            <- Open-source license if one is chosen
├── Makefile           <- Makefile with convenience commands like `make data` or `make train`
├── README.md          <- The top-level README for developers using this project.
├── data
│   ├── external       <- Data from third party sources.
│   ├── interim        <- Intermediate data that has been transformed.
│   ├── processed      <- The final, canonical data sets for modeling.

File: 000/000-PreviouslyCoded/kept_sections.json (part 7 of 12)
[
    "text": "4.4.1.8 Related Mechanisms\nOxidation damage referred to in this section is due to surface scaling. Some damage mechanisms result in\ninternal oxidation which is outside the scope of this document.\n4.4.1.9 References\n1. API Publication 581, Risk-Based Inspection - Base Resource Document, Second Edition, American\nPetroleum Institute, Washington, D.C.\n2. J. Gutzeit et al., “Corrosion in Petroleum Refining and Petrochemical Operations” ASM Metals\nHandbook, Volume 13, ASM International, OH, 1987, pp. 1262 – 1288.\n3. “Corrosion Basics – An Introduction,” NACE International, Houston, TX, 1984, pp. 276 - 288.\nTable 4-6 Estimated Corrosion Rates for Oxidation. (Ref. 1)\nCorrosion Rate (mpy)\nMaximum Metal Temperature °F (oC)\nMaterial of 900 -950 951 - 1001 - 1051 - 1101 - 1151 - 1201 - 1251 - 1301 - 1351 - 1401 - 1451 -\nConstruction 5 ( 7 4 0 8 o 2 C - ) ( 1 5 0 1 0 1 0 - ( 1 5 0 3 5 8 0 - ( 1 5 1 6 0 6 0 - ( 1 5 1 9 5 4 0 - ( 1 6 2 2 0 2 0 - ( 1 6 2 4 5 9 0 - ( 1 6 3 7 0 7 0 - ( 1 7 3 0 5 5 0 - ( 1 7 4 3 0 3 0 - ( 1 7 4 6 5 1 0 - ( 1 7 5 8 0 8 0 -\n538oC) 566oC) 593oC) 621oC) 649oC) 677oC) 704oC) 732oC) 760oC) 788oC) 816oC)\nCS 2 4 6 9 14 22 33 48 – – – –\n1¼ Cr 2 3 4 7 12 18 30 46 – – – –\n2¼ 1 1 2 4 9 14 24 41 – – – –\n5Cr 1 1 1 2 4 6 15 35 65 – – –\n7Cr 1 1 1 1 1 2 3 6 17 37 60 –\n9Cr 1 1 1 1 1 1 1 2 5 11 23 40\n12 Cr 1 1 1 1 1 1 1 1 3 8 15 30\n304SS 1 1 1 1 1 1 1 1 1 2 3 4\n309SS 1 1 1 1 1 1 1 1 1 1 2 3\n310 SS/HK 1 1 1 1 1 1 1 1 1 1 1 2\n800H/HP 1 1 1 1 1 1 1 1 1 1 1 2\nCorrosion Rate (mpy)\nMaximum Metal Temperature °F (oC)\nMaterial of 1501 - 1551 - 1601 - 1651 - 1701 - 1751 - 1801 - 1851 - 1901 - 1951 - 2001 - 2051 - 2101 -\nConstruction 1550 1600 1650 1700 1750 1800 1850 1900 1950 2000 2050 2100 2150\n(816- (844- (872- (899- (927- (955- (983- (1011- (1038- (1067- (1094- (1122- (1149-\n843oC) 871oC) 899oC) 927oC) 954oC) 982oC) 1010oC) 1038oC) 1066oC) 1093oC) 1121oC) 1149oC) 1177oC)\nCS – – – – – – – – – – – – –\n1¼ Cr – – – – – – – – – – – – –\n2¼ – – – – – – – – – – – – –\n5Cr – – – – – – – – – – – – –\n7Cr – – – – – – – – – – – – –\n9Cr 60 – – – – – – – – – – – –\n12 Cr 50 – – – – – – – – – – – –\n304SS 6 9 13 18 25 35 48\n309SS 4 6 8 10 13 16 20 30 40 50 – – –\n310 SS/HK 3 4 5 7 8 10 13 15 19 23 27 31 37\n800H/HP 3 4 6 8 10 13 17 21 27 33 41 50 60\nDecember 2003 API Recommended Practice 571 4-107\nFigure 4-62 – Oxidation of a carbon steel nut on a stainless steel stud at 1300oF (704oC).\nFigure 4-63 – Oxidation of a carbon steel grid from a sulfur reactor.\n4-108 API Recommended Practice 571 December 2003\nFigure 4-64 – Oxidation of the O.D. of a carbon steel furnace transfer line.",
    "kind": "section"
  },
  {
    "title": "4.4.2 Sulfidation",
    "start_page": 135,
    "end_page": 135,
    "text": "4.4.2 Sulfidation\n4.4.2.1 Description of Damage\nCorrosion of carbon steel and other alloys resulting from their reaction with sulfur compounds in high\ntemperature environments. The presence of hydrogen accelerates corrosion.\n4.4.2.2 Affected Materials\na) All iron based materials including carbon steel and low alloy steels, 300 Series SS and 400 Series SS.\nb) Nickel base alloys are also affected to varying degrees depending on composition, especially chromium\ncontent.\nc) Copper base alloys form sulfide at lower temperatures than carbon steel.\n4.4.2.3 Critical Factors\na) Major factors affecting sulfidation are alloy composition, temperature and concentration of corrosive\nsulfur compounds.\nb) Susceptibility of an alloy to sulfidation is determined by its ability to form protective sulfide scales.\nc) Sulfidation of iron-based alloys usually begins at metal temperatures above 500oF (260oC). The typical\neffects of increasing temperature, chromium content and sulfur content on metal loss are shown in\nFigure 4-65 and Figure 4-66.\nd) In general, the resistance of iron and nickel base alloys is determined by the chromium content of the\nmaterial. Increasing the chromium content significantly increases resistance to sulfidation. 300 Series\nSS, such as Types 304, 316, 321 and 347, are highly resistant in most refining process environments.\nNickel base alloys are similar to stainless steels in that similar levels of chromium provide similar\nresistance to sulfidation.\ne) Crude oils, coal and other hydrocarbon streams contain sulfur at various concentrations. Total sulfur\ncontent is made up of many different sulfur-containing compounds.\nf) Sulfidation is primarily caused by H S and other reactive sulfur species as a result of the thermal\n2\ndecomposition of sulfur compounds at high temperatures. Some sulfur compounds react more readily to\nform H S. Therefore, it can be misleading to predict corrosion rates based on weight percent sulfur\n2\nalone.\ng) A sulfide scale on the surface of the component offers varying degrees of protection depending on the\nalloy and the severity of the process stream.\n4.4.2.4 Affected Units or Equipment\na) Sulfidation occurs in piping and equipment in high temperature environments where sulfur-containing\nstreams are processed.\nb) Common areas of concern are the crude, FCC, coker, vacuum, visbreaker and hydroprocessing units.\nc) Heaters fired with oil, gas, coke and most other sources of fuel may be affected depending on sulfur\nlevels in the fuel.\nd) Boilers and high temperature equipment exposed to sulfur-containing gases can be affected.\n4.4.2.5 Appearance or Morphology of Damage\na) Depending on service conditions, corrosion is most often in the form of uniform thinning but can also\noccur as localized corrosion or high velocity erosion-corrosion damage.\nb) A sulfide scale will usually cover the surface of components. Deposits may be thick or thin depending on\nthe alloy, corrosiveness of the stream, fluid velocities and presence of contaminants (Figure 4-67).",
    "kind": "section"
  },
  {
    "title": "Figure 4-65 – Modified McConomy curves showing typical effect of temperature on high temperature",
    "start_page": 137,
    "end_page": 137,
    "text": "Figure 4-65 – Modified McConomy curves showing typical effect of temperature on high temperature",
    "kind": "figure_caption"
  },
  {
    "title": "Figure 4-66 – Multiplier for corrosion rates in Figure 4-65 based on differing sulfur content of process",
    "start_page": 138,
    "end_page": 138,
    "text": "Figure 4-66 – Multiplier for corrosion rates in Figure 4-65 based on differing sulfur content of process",
    "kind": "figure_caption"
  },
  {
    "title": "Figure 4-67 – Sulfidation failure of piping elbow.",
    "start_page": 138,
    "end_page": 138,
    "text": "Figure 4-67 – Sulfidation failure of piping elbow.",
    "kind": "figure_caption"
  },
  {
    "title": "4.4.2.6 Prevention / Mitigation",
    "start_page": 136,
    "end_page": 138,
    "text": "4.4.2.6 Prevention / Mitigation\na) Resistance to sulfidation is generally achieved by upgrading to a higher chromium alloy.\nb) Piping and equipment constructed from solid or clad 300 Series SS or 400 Series SS can provide\nsignificant resistance to corrosion.\nc) Aluminum diffusion treatment of low alloy steel components is sometimes used to reduce sulfidation\nrates and minimize scale formation, however, it may not offer complete protection. 300 Series SS\ncatalyst support screens in hydroprocessing reactors can also be treated to prolong life.\n4.4.2.7 Inspection and Monitoring\na) Process conditions should be monitored for increasing temperatures and/or changing sulfur levels.\nb) Temperatures can be monitored through the use of tubeskin thermocouples and/or infrared\nthermography.\nc) Evidence of thinning can be detected using external ultrasonic thickness measurements and profile\nradiography.\nd) Proactive and retroactive PMI programs are used for alloy verification and to check for alloy mix-ups in\nservices where sulfidation is anticipated.\n4.4.2.8 Related Mechanisms\nSulfidation is also known as sulfidic corrosion. High temperature sulfidation in the presence of hydrogen is\ncovered in 5.1.1.5.\n4.4.2.9 References\n1. H.F. McConomy, “High Temperature Sulfidic Corrosion in Hydrogen-Free Environments,” API\nProceedings, Vol. 43, (III), pp. 78-96, 1963.\n2. J. Gutzeit, “High Temperature Sulfidic Corrosion of Steels”, Process Industries Corrosion – The Theory\nand Practice,” NACE International, Houston, TX, 1986, pp. 171-189.\n3. ASM Metals Handbook, “Corrosion in Petroleum Refining and Petrochemical Operations,” Volume 13,\nASM International, Materials Park, OH.\n4. E. B Backenstow et al, “ High Temperature Hydrogen Sulfide Corrosion”, CORROSION, Vol. 12, No. 1,\n1956, pp 6t-16t.\n5. NACE Task Group 176 Draft Report, “Overview of Sulfidic Corrosion in Petroleum Refining”, NACE\nInternational, Houston, TX, 2003.\nDecember 2003 API Recommended Practice 571 4-111\nFigure 4-65 – Modified McConomy curves showing typical effect of temperature on high temperature\nsulfidation of steels and stainless steels. (Ref. 3)\n4-112 API Recommended Practice 571 December 2003\nFigure 4-66 – Multiplier for corrosion rates in Figure 4-65 based on differing sulfur content of process\nfluid. (Ref. 3)\nFigure 4-67 – Sulfidation failure of piping elbow.",
    "kind": "section"
  },
  {
    "title": "4.4.3 Carburization",
    "start_page": 139,
    "end_page": 139,
    "text": "4.4.3 Carburization\n4.4.3.1 Description of Damage\nCarbon is absorbed into a material at elevated temperature while in contact with a carbonaceous material or\ncarburizing environment.\n4.4.3.2 Affected Materials\nCarbon steel and low alloy steels, 300 Series SS and 400 Series SS, cast stainless steels, nickel base alloys\nwith significant iron content (e.g., Alloys 600 and 800) and HK/HP alloys.\n4.4.3.3 Critical Factors\na) Three conditions must be satisfied:\ni) Exposure to a carburizing environment or carbonaceous material.\nii) Temperature high enough to allow diffusion of carbon into the metal [typically above 1100oF\n(593oC)].\niii) Susceptible material.\nb) Conditions favoring carburization include a high gas phase carbon activity (hydrocarbons, coke, gases\nrich in CO, CO , methane, ethane) and low oxygen potential (minimal O or steam).\n2 2\nc) Initially, carbon diffuses into the component at a high rate and then tapers off as the depth of\ncarburization increases.\nd) In carbon steels and low alloy steels, carbon reacts to form a hard, brittle structure at the surface that\nmay crack or spall upon cooling.\ne) 300 Series SS are more resistant than carbon steel and the low alloy steels due to higher chromium and\nnickel content.\nf) Carburization can result in the loss of high temperature creep ductility, loss of ambient temperature\nmechanical properties (specifically toughness/ductility), loss of weldability, and corrosion resistance.\n4.4.3.4 Affected Units or Equipment\na) Fired heater tubes are the most common type of equipment susceptible to carburization in the\nenvironments mentioned earlier.\nb) Coke deposits are a source of carbon that may promote carburization, particularly during decoke cycles\nwhere temperatures exceed the normal operating temperatures, accelerating the carburization.\nc) Carburization is sometimes found in heater tubes in catalytic reformers and coker units or other heaters\nwhere steam/air decoking is performed.\nd) Carburization is also encountered in ethylene pyrolysis and steam reformer furnaces. Significant\ncarburization occurs during decoking cycles.\n4.4.3.5 Appearance or Morphology of Damage\na) The depth of carburization can be confirmed by metallography.\nb) Carburization can be confirmed by substantial increases in hardness and loss in ductility.\nc) In a more advanced stage, there may be a volumetric increase in the affected component.\nd) A change (increase) in the level of ferromagnetism can occur in some alloys.\ne) Carburization results in the formation of metal carbides depleting the surrounding matrix of the carbide-\nforming element.",
    "kind": "section"
  },
  {
    "title": "Figure 4-68 – Carburization (dark areas) of an HP-modified tube from an ethylene furnace after 3",
    "start_page": 141,
    "end_page": 141,
    "text": "Figure 4-68 – Carburization (dark areas) of an HP-modified tube from an ethylene furnace after 3",
    "kind": "figure_caption"
  },
  {
    "title": "Figure 4-69 – A photomicrograph of a cross-section of a 304H cyclone from a fluid coker showing",
    "start_page": 141,
    "end_page": 141,
    "text": "Figure 4-69 – A photomicrograph of a cross-section of a 304H cyclone from a fluid coker showing",
    "kind": "figure_caption"
  },
  {
    "title": "4.4.3.6 Prevention / Mitigation",
    "start_page": 140,
    "end_page": 141,
    "text": "4.4.3.6 Prevention / Mitigation\na) Select alloys with adequate resistance to carburization including alloys with a strong surface oxide or\nsulfide film formers (silicon and aluminum).\nb) Reduce the carbon activity of the environment through lower temperatures and higher oxygen/sulfur\npartial pressures. Sulfur inhibits carburization and is often added in the process stream in small amounts\nin steam/gas cracking in olefin and thermal hydrodealkylation units.\n4.4.3.7 Inspection and Monitoring\na) Inspection for carburization in the initial stages of attack is difficult. If the process side surfaces are\naccessible, hardness testing and field metallography can be used. Destructive sampling and magnetic\nbased techniques (Eddy Current) have also been used.\nb) Inspection techniques based on determining increased levels of ferromagnetism (magnetic permeability)\nare also useful for alloys that are paramagnetic when initially installed (austenitic alloys). However,\nsurface oxides may interfere with the results.\nc) In the advanced stages of carburization where cracking has initiated, RT, UT and some magnetic\ntechniques may be used.\n4.4.3.8 Related Mechanisms\nA severe form of carburization known as metal dusting is discussed in 4.4.5.\n4.4.3.9 References\n1. ASM Metals Handbook, “Corrosion,” Volume 13, ASM International, Materials Park, OH.\n2. Dr. Hans J. Grabke, “Carburization,” Part 1: State-of-the-Art Review; Part 2: Best Practices for Testing\nAlloys, MTI Publication No. 52.\nDecember 2003 API Recommended Practice 571 4-115\nFigure 4-68 – Carburization (dark areas) of an HP-modified tube from an ethylene furnace after 3\nyears at 1900oF (1038oC).\nFigure 4-69 – A photomicrograph of a cross-section of a 304H cyclone from a fluid coker showing\nsurface carburization after 24 years. Mag. 35x",
    "kind": "section"
  },
  {
    "title": "4.4.4 Decarburization",
    "start_page": 142,
    "end_page": 142,
    "text": "4.4.4 Decarburization\n4.4.4.1 Description of Damage\nA condition where steel loses strength due the removal of carbon and carbides leaving only an iron matrix.\nDecarburization occurs during exposure to high temperatures, during heat treatment, from exposure to fires,\nor from high temperature service in a gas environment.\n4.4.4.2 Affected Materials\nCarbon steels and low alloy steels.\n4.4.4.3 Critical Factors\na) Time, temperature and carbon activity of the process stream are the critical factors.\nb) The material must be exposed to a gas phase that has a low carbon activity so that carbon in the steel\nwill diffuse to the surface to react with gas phase constituents.\nc) The extent and depth of decarburization is a function of the temperature and exposure time.\nd) Typically, shallow decarburization can decrease the strength of the material, but has no detrimental\neffect on the overall performance of the component. However, it is indicative that the steel may have\nbeen overheated and suggests other effects may be present (e.g. decarburization associated with HTHA\nin hydrogen services).\ne) Potential loss in room temperature tensile strength and creep strength may occur.\n4.4.4.4 Affected Units or Equipment\na) Decarburization can occur in almost any equipment that is exposed to elevated temperatures, heat\ntreated or exposed to a fire.\nb) Piping and equipment in hot hydrogen service in hydroprocessing units or catalytic reforming units as\nwell as fired heater tubes can be affected. Pressure vessel components that are hot formed during\nfabrication can be affected.\n4.4.4.5 Appearance or Morphology of Damage\na) Damage can be verified by metallography.\nb) Damage occurs on the surface exposed to the gas environment but in extreme cases may be through\nwall.\nc) The decarburized layer will be free of carbide phases. Carbon steel will be pure iron.\n4.4.4.6 Prevention / Mitigation\na) Decarburization can be controlled by controlling the chemistry of the gas phase and alloy selection (API\nRP 941).\nb) Alloy steels with chromium and molybdenum form more stable carbides and are more resistant to\ndecarburization.\nc) Steels operating in high temperature hydrogen environments should be selected in accordance with API\nRP 941.\n4.4.4.7 Inspection and Monitoring\na) Field Metallography and Replication (FMR) can confirm decarburization.\nb) Decarburization results in a softening that can be confirmed by hardness testing.\n4.4.4.8 Related Mechanisms\nHigh Temperature Hydrogen Attack (HTHA) (see 5.1.3.1).",
    "kind": "section"
  },
  {
    "title": "4.4.4.9 References",
    "start_page": 143,
    "end_page": 143,
    "text": "4.4.4.9 References\n1. ASM Metals Handbook, “Corrosion,” Volume 13, ASM International, Materials Park, OH.\n2. API Recommended Practice 941, Steels for Hydrogen Service at Elevated Temperatures in Petroleum\nRefineries and Petrochemical Plants, American Petroleum Institute, Washington, D.C.",
    "kind": "section"
  },
  {
    "title": "Figure 4-70 – Metal dusting of a 304H stainless steel pipe.",
    "start_page": 146,
    "end_page": 146,
    "text": "Figure 4-70 – Metal dusting of a 304H stainless steel pipe.",
    "kind": "figure_caption"
  },
  {
    "title": "4.4.5 Metal Dusting",
    "start_page": 144,
    "end_page": 146,
    "text": "4.4.5 Metal Dusting\n4.4.5.1 Description of Damage\nMetal dusting is form of carburization resulting in accelerated localized pitting which occurs in carburizing\ngases and/or process streams containing carbon and hydrogen. Pits usually form on the surface and may\ncontain soot or graphite dust.\n4.4.5.2 Affected Materials\nLow alloy steels, 300 Series SS, nickel base alloys and heat resisting alloys. There is currently no known\nmetal alloy that is immune to metal dusting under all conditions.\n4.4.5.3 Critical Factors\na) Process stream composition, operating temperature and alloy composition are critical factors.\nb) Metal dusting is preceded by carburization and is characterized by rapid metal wastage.\nc) Metal dusting involves a complex series of reactions involving a reducing gas such as hydrogen,\nmethane, propane or CO.\nd) It usually occurs in the operating temperature range of 900oF to 1500oF (482oC to 816oC). Damage\nincreases with increasing temperature.\ne) The mechanism of metal dusting is considered to be:\ni) Saturation of the metal matrix by carburization;\nii) Precipitation of metal carbides at the metal surface and grain boundaries;\niii) Deposition of graphite from the atmosphere onto the metal carbides at the surface;\niv) Decomposition of the metal carbides under the graphite and metal particles; and\nv) Further deposition of graphite catalyzed by the metal particles on the surface.\nf) In high nickel alloys, it is thought that metal dusting occurs without the formation of metal carbides.\ng) Metal dusting can also occur under alternating reducing and oxidizing conditions.\n4.4.5.4 Affected Units or Equipment\na) Primarily fired heater tubes, thermowells and furnace components operating in carburizing environments\nare affected.\nb) Metal dusting has been reported in catalytic reforming unit heater tubes, coker heaters, gas turbines,\nmethanol reforming unit outlet piping and thermal hydrodealkylation furnaces and reactors.\n4.4.5.5 Appearance or Morphology of Damage\na) In low alloy steels, the wastage can be uniform but usually is in the form of small pits filled with a crumbly\nresidue of metal oxides and carbides.\nb) The corrosion product is a voluminous carbon dust containing metal particles and sometimes metal\noxides and carbides. Frequently, this dust will be swept away by the flowing process stream, leaving\nbehind only the thinned or pitted metal.\nc) In stainless and high alloy steels, the attack is frequently local, appearing as deep, round pits (Figure 4-\n70).\nd) Metallography will show that the metal is heavily carburized under the attacked surface.\n4.4.5.6 Prevention / Mitigation\na) Sulfur in the carburizing atmosphere (usually as H S), forms a protective sulfide that minimizes\n2\ncarburization and metal dusting. It is thought that sulfur retards the carbon transfer from the atmosphere\nto the metal and suppresses graphite nucleation and growth. For protection, sufficient H S must always\n2\nDecember 2003 API Recommended Practice 571 4-119\nbe in the process environment. If the H S level drops too low, even for a short period of time, damage\n2\nmay occur. Sulfur is a catalyst poison in some processing units so that the introduction of H S into a\n2\nprocess stream may not always be practical.\nb) There is currently no known metal alloy that is immune to metal dusting under all conditions. Materials\nselection must be made based on the specific application and environment.\nc) An aluminum diffusion treatment to the base metal substrate can be beneficial in some applications.\n4.4.5.7 Inspection and Monitoring\na) For heater tubes with suspected damage, compression wave ultrasonic testing is probably the most\nefficient method of inspection since large areas can be inspected relatively quickly.\nb) RT techniques can be employed to look for pitting and wall thinning.\nc) If internal surfaces are accessible, visual inspection is effective.\nd) Filtering the cooled furnace or reactor effluent may yield metal particles that are a tell tale indication of a\nmetal dusting problem upstream.\n4.4.5.8 Related Mechanisms\nMetal dusting is also known as catastrophic carburization. Carburization is discussed in 4.4.3.\n4.4.5.9 References\n1. H. J. Grabke, “Metal Dusting of Low- and High-Alloy Steels,” CORROSION/51, 1995, p. 711.\n2. H. J. Grabke, R. Krajak, and J. C. Nava Paz, “On the Mechanism of Catastrophic Carburization: Metal\nDusting,” Corrosion Science, Vol. 35, Nos. 5-8, 1993, p. 1141.\n3. B. A. Baker and G. D. Smith, “Metal Dusting of Nickel-Containing Alloys,” CORROSION/98, Paper No.\n445, NACE International, Houston, TX, 1998.\n4. “Corrosion Control in the Refining Industry,” NACE Course Book, NACE International, Houston, TX,\n1999.\n4-120 API Recommended Practice 571 December 2003\nFigure 4-70 – Metal dusting of a 304H stainless steel pipe.",
    "kind": "section"
  },
  {
    "title": "4.4.6 Fuel Ash Corrosion",
    "start_page": 147,
    "end_page": 148,
    "text": "4.4.6 Fuel Ash Corrosion\n4.4.6.1 Description of Damage\na) Fuel ash corrosion is accelerated high temperature wastage of materials that occurs when contaminants\nin the fuel form deposits and melt on the metal surfaces of fired heaters, boilers and gas turbines.\nb) Corrosion typically occurs with fuel oil or coal that is contaminated with a combination of sulfur, sodium,\npotassium and/or vanadium.\nc) The resulting molten salts (slags) dissolve the surface oxide and enhance the transport of oxygen to the\nsurface to re-form the iron oxide at the expense of the tube wall or component.\n4.4.6.2 Affected Materials\na) All conventional alloys used for process heater and boiler construction are susceptible.\nb) Alloys of the 50Cr-50Ni family show improved resistance.\n4.4.6.3 Critical Factors\na) The concentration of molten salt forming contaminants, metal temperature and alloy composition are the\ncritical factors.\nb) The severity of damage depends on the type of fuel (i.e., the concentrations of contaminants in the fuel),\nsulfur content and metal temperature.\nc) Corrosion occurs by this mechanism only if the metal temperature is above the temperature of the liquid\nspecies formed, and it is most severe where the temperatures are the highest.\nd) The corrosion rates differ depending on the alloy and location within the heater.\ne) The liquid species (slags) are different for the oil and coal ash and are also different for waterwall-tube\ncorrosion.\ni) For oil ash, the liquid species are mixtures of vanadium pentoxide and sodium oxide, or vanadium\npentoxide and sodium sulfate. Depending on the precise composition, melting points below\n1000°F (538°C) are possible.\nii) For waterwall corrosion, the liquid species are mixtures of sodium and potassium pyrosulfates that\nhave melting points as low as 700°F (371°C).\niii) For coal ash, superheater and reheater corrosion is caused by sodium and potassium iron\ntrisulfates that melt between 1030°F and 1130°F (544oC and 610°C), depending on the ratio of\nsodium and potassium.Reducing conditions, that is, a flue gas rich in carbon monoxide, hydrogen\nsulfide and hydrogen will aggravate the corrosion rates.\nf) Unburned coal particles also add carbon to the fly ash deposits and provide a reducing environment on\nthe tube surface where corrosion occurs. Carburization of the tube surface, especially on austenitic\nalloys will decrease corrosion resistance and increase tube wastage rates.\ng) Corrosion rates under reducing conditions may be 2 to 5 times faster than under oxidizing conditions.\n4.4.6.4 Affected Units or Equipment\na) Fuel ash corrosion can occur in any fired heater or gas turbine utilizing fuels with the aforementioned\ncontaminants.\nb) Fuel ash corrosion is most often associated with fired heaters burning vanadium and sodium\ncontaminated fuel oils or residue.\nc) Heater tubes are sometimes not affected because their skin temperatures are cooler than the threshold\nmelting point of the slags in most heaters. Tube hangers and supports, however, operate hotter and can\nsuffer severe fuel ash corrosion.\nd) Some gas turbines suffer blade corrosion when switched over to burning fuel oil.\n4-122 API Recommended Practice 571 December 2003\ne) In some cases, coking of the heater tubes may cause operators to increase heat flux that may push\nsome components above the threshold temperature where fuel ash corrosion is possible.\nf) Since the melting points of these liquid species are around 1000°F (538°C) and higher in the\nsuperheaters and reheaters, any unit that has metal temperatures above the melting point of the sulfates\nmay have the problem.\ng) For oil-fired boilers, fuel oils that do not contain vanadium are less prone to liquid ash corrosion.\nh) For waterwalls, if the temperature can be maintained below the melting point of the pyrosulfates [that is\nbelow 700°F (371oC)], damage will be minimized. Thus, steam generating pressures below about 1800\npsi are nearly immune.\n4.4.6.5 Appearance or Morphology of Damage\na) Oil ash corrosion is manifested as severe metal loss associated with slagging. In some cases, corrosion\nrates of 100 to 1000 mpy may be experienced.\nb) Metallographic examination and deposit-analysis techniques can be used to verify the presence of fuel\nash corrosion.\nc) For oil ash corrosion of superheaters and reheaters, the appearance of the ash deposit will be in at least\ntwo distinct layers. The important deposit is adjacent to the component, which will have a dark gray or\nblack appearance at room temperature. As the liquid sulfates sinter the corrosion debris to the surface,\na hard, glassy, tenacious scale is formed. When removed, the surface of the steel will have an “alligator-\nhide” appearance (Figure 4-71 and Figure 4-72) as shallow grooves will have penetrated the steel in a\ncross-hatched pattern.\nd) For waterwalls, the cracks are predominantly circumferential and, to a lesser extent, axial. The overall\nappearance on the waterwalls is one of circumferential grooving.\ni) After the liquid ash layer develops, the “slush” can only hold a certain weight of ash. When the\nweight is excessive, the slag is shed, exposing a bare, uninsulated tube to the heat flux of the\nfirebox. The temperatures will spike on waterwalls, by perhaps 100°F (38°C) and the cracking is\nthen similar to thermal fatigue.\nii) The mechanism for the steam-cooled tubes is similar, except that the temperature spike is probably\nless and, therefore, the thermal fatigue damage is less severe.\niii) The alligator-hide morphology of superheaters and reheaters and the circumferential cracking on\nwaterwalls in coal-fired boilers is caused by a similar mechanism.\ne) For coal ash, the appearance will be a smooth interface between a glassy slag layer and the metal.\n4.4.6.6 Prevention / Mitigation\na) Fuel ash corrosion can be prevented by blending or changing fuel sources (minimizing the contaminants)\nand by operating equipment so that hot components are below the temperature where molten deposits\nare formed.\nb) Proper burner design and burner management can help to reduce flame impingement and localized hot\nspots.\nc) In some cases, the characteristics and melting points of the slags can be changed by firing with low\nexcess oxygen or by injecting special additives into the fuel. These changes can increase the melting\npoint of the slags and reduce the tendency of the deposits to stick to metal surfaces or dissolve the\nprotective oxide scale. Even with changes to reduce slag formation, corrosion may continue if metal\nsurfaces are not cleaned to remove slag and corrosion products.\nd) Corrosion of some components, such as tube hangers and supports, can be minimized by changing to a\n50%Cr-50%Ni alloy, such as Alloy 657. Designs of tube hangers may need to be modified to account for\nthe lower stress-rupture strength of the 50Cr-50Ni alloys.",
    "kind": "section"
  },
  {
    "title": "Figure 4-71 – The “alligator hide” morphology of liquid coal-ash corrosion is evident when the dense,",
    "start_page": 150,
    "end_page": 150,
    "text": "Figure 4-71 – The “alligator hide” morphology of liquid coal-ash corrosion is evident when the dense,",
    "kind": "figure_caption"
  },
  {
    "title": "figure 4-72 – In cross-section, the surface grooving is, in actuality, broad, V-shaped corrosion-fatigue",
    "start_page": 150,
    "end_page": 150,
    "text": "figure 4-72 – In cross-section, the surface grooving is, in actuality, broad, V-shaped corrosion-fatigue",
    "kind": "figure_caption"
  },
  {
    "title": "Figure 4-73 – On waterwall tubes, even with a corrosion-resistant weld-overly, circumferential",
    "start_page": 151,
    "end_page": 151,
    "text": "Figure 4-73 – On waterwall tubes, even with a corrosion-resistant weld-overly, circumferential",
    "kind": "figure_caption"
  },
  {
    "title": "4.4.6.7 Inspection and Monitoring",
    "start_page": 149,
    "end_page": 151,
    "text": "4.4.6.7 Inspection and Monitoring\na) Visual inspection is usually sufficient to detect hot ash corrosion.\nb) Metal loss is likely to be severe and the presence of a slag will be apparent.\nc) Tubes need to be grit blasted in order to remove the tenacious glass-like ash deposit. UT examination\nmay be useful to measure loss of thickness.\n4.4.6.8 Related Mechanisms\na) Hot corrosion, hot ash corrosion, molten salt corrosion, oil ash corrosion and coal ash corrosion are all\nterms used to describe this mechanism.\nb) Circumferential cracking in waterwall tubes is similar to thermal fatigue aggravated by a corrosive\nenvironment (Figure 4-73).\n4.4.6.9 References\n1. “Steam - Its Generation and Use,” 40th Edition, Babcock and Wilcox, 1992.\n2. “Combustion Fossil Power Systems,” Third Edition, Combustion Engineering, Windsor, CT, 1981.\n3. H. Thielsch, “Defects and Failures In Pressure Vessels and Piping,” Krieger Publishing Co., NY, 1977.\n4. R.D. Port and H.M. Herro, “The NALCO Guide to Boiler Failure Analysis,” Mcgraw Hill, NY, 1991.\n5. D.N. French, “Metallurgical Failures In Fossil Fired Boilers,” John Wiley and Sons, Publishers, Inc., NY,\n1993.\n6. B. Dooley and W. Mcnaughton, “Boiler Tube Failures: Theory and Practice – 3 Volumes,” EPRI, CA,\n1995.\n4-124 API Recommended Practice 571 December 2003\nFigure 4-71 – The “alligator hide” morphology of liquid coal-ash corrosion is evident when the dense,\nglassy deposit is removed. Mag. 2.4x\nfigure 4-72 – In cross-section, the surface grooving is, in actuality, broad, V-shaped corrosion-fatigue\ncracks. Mag. 100x, etched.\nDecember 2003 API Recommended Practice 571 4-125\nFigure 4-73 – On waterwall tubes, even with a corrosion-resistant weld-overly, circumferential\ncracking will develop. Mag. 37½x, etched.",
    "kind": "section"
  },
  {
    "title": "4.4.7 Nitriding",
    "start_page": 152,
    "end_page": 152,
    "text": "4.4.7 Nitriding\n4.4.7.1 Description of Damage\nA hard, brittle surface layer will develop on some alloys due to exposure to high temperature process\nstreams containing high levels of nitrogen compounds such ammonia or cyanides, particularly under\nreducing conditions.\n4.4.7.2 Affected Materials\na) Carbon steels, low alloy steels, 300 Series SS and 400 Series SS.\nb) Nickel base alloys are more resistant.\n4.4.7.3 Critical Factors\na) Nitriding is a diffusion controlled process dependent on temperature, time, partial pressure of nitrogen\nand metal composition.\nb) Temperatures must be high enough to allow for the thermal breakdown/disassociation of nitrogen from\nammonia or other compounds and for diffusion of nitrogen into the metal.\nc) Nitriding begins above 600oF (316oC) and becomes severe above 900oF (482oC).\nd) High gas phase nitrogen activity (high partial pressures of nitrogen) promotes nitriding.\ne) Corrosion resistance may be adversely affected by nitriding.\nf) Alloys containing 30% to 80% nickel are more resistant.\ng) A loss of high temperature creep strength, ambient temperature mechanical properties (specifically\ntoughness/ductility), weldability and corrosion resistance may result.\n4.4.7.4 Affected Units or Equipment\nNitriding can occur at any location where appropriate environment and temperature conditions are met, but it\nis considered to be fairly rare. Nitriding has been observed in steam methane-reformers, steam gas cracking\n(olefin plants) and ammonia synthesis plants.\n4.4.7.5 Appearance or Morphology of Damage\na) Nitriding is usually confined to the surface of most components and will have a dull, dark gray\nappearance. However, during initial stages of nitriding, damage can only be seen with metallography as\nshown in Figure 4-74, Figure 4-75 and Figure 4-76.\nb) In a more advanced stage, the material will exhibit very high surface hardness. In most cases, a slightly\nharder surface layer of a vessel or component will not affect the mechanical integrity of the equipment.\nHowever, the concern is for the potential development of cracks in the nitrided layer that could propogate\ninto the base metal.\nc) Nitriding of low alloy steels containing up to 12% chromium is accompanied by an increase in volume.\nThe nitrided layer tends to crack and flake.\nd) Above 770oF (410oC), preferential grain boundary nitriding may lead to microcracking and embrittlement.\ne) Stainless steels tend to form thin, brittle layers that may crack and spall from thermal cycling or applied\nstress.\nf) Nitrogen diffuses into the surface and forms needle-like particles of iron nitrides (Fe N or Fe N) that can\n3 4\nonly be confirmed by metallography.\n4.4.7.6 Prevention / Mitigation\nChanging to more resistant alloys with 30% to 80% nickel is usually required. It is usually not practical to\nmodify the process conditions to reduce the nitrogen partial pressure or to lower temperatures.",
    "kind": "section"
  },
  {
    "title": "Figure 4-74 – A nitrided 5Cr-0.5Mo thermowell from an ammonia synthesis plant with surface",
    "start_page": 154,
    "end_page": 154,
    "text": "Figure 4-74 – A nitrided 5Cr-0.5Mo thermowell from an ammonia synthesis plant with surface",
    "kind": "figure_caption"
  },
  {
    "title": "Figure 4-75 –A photomicrograph of a cross-section though the tube showing the interface between",
    "start_page": 154,
    "end_page": 154,
    "text": "Figure 4-75 –A photomicrograph of a cross-section though the tube showing the interface between",
    "kind": "figure_caption"
  },
  {
    "title": "Figure 4-76 – A higher magnification photomicrograph showing the diamond-shaped hardness",
    "start_page": 155,
    "end_page": 155,
    "text": "Figure 4-76 – A higher magnification photomicrograph showing the diamond-shaped hardness",
    "kind": "figure_caption"
  },
  {
    "title": "4.4.7.7 Inspection and Monitoring",
    "start_page": 153,
    "end_page": 155,
    "text": "4.4.7.7 Inspection and Monitoring\na) A change in surface color to a dull gray may indicate nitriding.\nb) Materials exposed to nitriding conditions should be inspected thoroughly because good appearance may\nmask damage.\nc) Hardness testing of the affected surfaces (400 to 500 BHN or higher) can help indicate nitriding.\nd) Nitrided layers are magnetic. Therefore, 300 Series SS should be checked for magnetism as an initial\nscreening.\ne) Metallography is generally required to confirm nitriding.\nf) EC testing may be used in some cases to detect nitriding.\ng) In the advanced stages of nitriding, where cracking may have initiated, appropriate inspection techniques\ninclude PT, RT and UT.\n4.4.7.8 Related Mechanisms\nSimilar gas-metal surface reactions occur in other environments including carburization (see 4.4.3) and metal\ndusting (see 4.4.5).\n4.4.7.9 References\n1. ASM Metals Handbook, “Corrosion,” Volume 13, ASM International, Materials Park, OH.\n2. “Corrosion Basics – An Introduction,” NACE International, Houston, TX, 1984, pp. 93-94.\n3. J. Scherzer and D.P. McArthur, “Test Show Effects of Nitrogen Compounds on Commercial Fluid Cat\nCracking Catalysts,” Oil and Gas Journal, Vol. 84, 1986, p 76-82.\n4-128 API Recommended Practice 571 December 2003\nFigure 4-74 – A nitrided 5Cr-0.5Mo thermowell from an ammonia synthesis plant with surface\ncracking.\nFigure 4-75 –A photomicrograph of a cross-section though the tube showing the interface between\nthe shallow nitrided layer on the surface (gray) and the unaffected base metal (white). Cracks initiate\nfrom the O.D. surface at the top. Mag. 50x.\nDecember 2003 API Recommended Practice 571 4-129\nFigure 4-76 – A higher magnification photomicrograph showing the diamond-shaped hardness\nindentations in the hard nitrided layer (540 BHN) versus the softer base metal (210 BHN). Mag. 150x",
    "kind": "section"
  },
  {
    "title": "Figure 4-82). Sometimes intergranular cracking of sensitized 300 Series SS may also be seen.",
    "start_page": 157,
    "end_page": 157,
    "text": "Figure 4-82). Sometimes intergranular cracking of sensitized 300 Series SS may also be seen.",
    "kind": "figure_caption"
  },
  {
    "title": "Figure 4-77 – External cracking of Type 304SS instrument tubing under insulation.",
    "start_page": 158,
    "end_page": 158,
    "text": "Figure 4-77 – External cracking of Type 304SS instrument tubing under insulation.",
    "kind": "figure_caption"
  },
  {
    "title": "Figure 4-78 – Cracking on the shell side of Type 316L SS tubes in steam service at 450°F (232oC),",
    "start_page": 158,
    "end_page": 158,
    "text": "Figure 4-78 – Cracking on the shell side of Type 316L SS tubes in steam service at 450°F (232oC),",
    "kind": "figure_caption"
  },
  {
    "title": "Figure 4-79 – Close-up of the tube in Figure 4-78 showing tight cracks with a spider web appearance.",
    "start_page": 159,
    "end_page": 159,
    "text": "Figure 4-79 – Close-up of the tube in Figure 4-78 showing tight cracks with a spider web appearance.",
