Repository: mosadddeq01/SGCE-KG

# Cookiecutter Data Structure Template

<a target="_blank" href="https://cookiecutter-data-science.drivendata.org/">
</a>

this is my template for Data Science project

## Project Organization

```
├── LICENSE            <- Open-source license if one is chosen
├── Makefile           <- Makefile with convenience commands like `make data` or `make train`
├── README.md          <- The top-level README for developers using this project.
├── data
│   ├── external       <- Data from third party sources.
│   ├── interim        <- Intermediate data that has been transformed.
│   ├── processed      <- The final, canonical data sets for modeling.

File: 000/000-PreviouslyCoded/kept_sections.json (part 9 of 12)
[
    "text": "4.5.6.4 Affected Units or Equipment\na) Services where HE is a concern include cabon steel piping and vessels in wet H S services in FCC,\n2\nhydroprocessing, amine, sour water services and HF alkylation units. However, mild steel used for\nvessels and piping in most refining, fossil utility and process applications have low hardness and are\nusually not susceptible to HE except at weldments, particularly the HAZ, if suitable PWHT is not\nperformed.\nb) Storage spheres are often made of slightly higher strength steels and are more susceptible than most\nother refinery equipment.\nc) Bolts and springs made of high strength steel are very prone to HE. (Alloys that have a tensile strength\nabove 150 ksi can absorb hydrogen during electroplating and crack.)\nd) Cr-Mo reactors, drums and exchanger shells on hydroprocessing units and catalytic reforming units are\nsusceptible if the weld heat affected zone hardness exceeds 235 BHN (Figure 4-99).\n4.5.6.5 Appearance or Morphology of Damage\na) Cracking due to HE can initiate sub-surface, but in most cases is surface breaking.\nb) HE occurs at locations of high residual or tri-axial stresses (notches, restraint) and where the\nmicrostructure is conducive, such as in weld HAZ’s.\nc) On a macro-scale, there is often little evidence, although some materials will appear to have brittle\nfracture surfaces. On a microscale, the material will contain less ductile fracture surface, but must often\nbe compared to a fracture without the presence of hydrogen.\nd) In higher strength steels, cracking is often intergranular.\n4.5.6.6 Prevention / Mitigation\na) Dependent on the source of the hydrogen, alloy composition and fabrication/heat treatment history.\nb) Use lower strength steels and PWHT to temper the microstructure, improve ductility and reduce residual\nstresses and hardness.\nc) During welding, use low hydrogen, dry electrodes and preheating methods. If hydrogen is expected to\nhave diffused into the metal, an elevated temperature bake out [400oF or higher (204oC or higher)] may\nbe required to drive the hydrogen out prior to welding.\nd) Heavy wall equipment in hot hydrogen service requires controlled shutdown and start-up procedures to\ncontrol the pressurization sequence as a function of temperature.\ne) In corrosive aqueous services, apply a protective lining, SS cladding or weld overlay to prevent the\nsurface hydrogen reactions.\n4.5.6.7 Inspection and Monitoring\na) For surface cracking inspection use PT, MT or WFMT.\nb) UT may also be useful in finding HE cracks.\nc) RT often is not sufficiently sensitive to detect HE cracks.\nd) If the source of hydrogen is a low temperature aqueous environment, hydrogen flux can be monitored\nusing specialized instruments.\n4.5.6.8 Related Mechanisms\nAlso known as hydrogen flaking, underbead cracking, delayed cracking, hydrogen assisted cracking,\nhydrogen induced cracking. Sulfide stress cracking (see 5.1.2.3) and hydrogen stress corrosion cracking in\nHF (see 5.1.2.4) are closely related forms of hydrogen embrittlement.",
    "kind": "section"
  },
  {
    "title": "Figure 4-99 – Hydrogen embrittlement crack in a thick-wall 2.25Cr – 1Mo exchanger channel",
    "start_page": 181,
    "end_page": 181,
    "text": "Figure 4-99 – Hydrogen embrittlement crack in a thick-wall 2.25Cr – 1Mo exchanger channel",
    "kind": "figure_caption"
  },
  {
    "title": "4.5.6.9 References",
    "start_page": 180,
    "end_page": 182,
    "text": "4.5.6.9 References\n1. W.E. Erwin and J.G. Kerr, , “The Use of Quenched and Tempered 2-1/4Cr-1Mo Steel for Thick Wall\nReactor Vessels in Petroleum Refinery Processes: An Interpretive Review of 25 Years of Research and\nApplication,” WRC Bulletin No.275, Welding Research Council, NY.\n2. R.S. Treseder, “Guarding Against Hydrogen Embrittlement, ” Chemical Engineering Magazine, June\n1981, Chemical Week Publishing, NY, 1981.\n3. ASM Metals Handbook, “Corrosion,” Volume 13, ASM International, Materials Park, OH.\n4. “Corrosion Basics – An Introduction,” NACE International, Houston, TX, 1984, pp. 120-121.\nDecember 2003 API Recommended Practice 571 4-155\nFigure 4-99 – Hydrogen embrittlement crack in a thick-wall 2.25Cr – 1Mo exchanger channel\ncircumferential weld. Hardness = 235 BHN",
    "kind": "section"
  },
  {
    "title": "TABLE OF CONTENTS",
    "start_page": 183,
    "end_page": 184,
    "text": "SECTION 5.0\nREFINING INDUSTRY DAMAGE MECHANISMS\n5.1 General.....................................................................................................................................1\n5.1.1 Uniform or Localized Loss in Thickness Phenomena................................................1\n5.1.1.1 Amine Corrosion.........................................................................................................1\n5.1.1.2 Ammonium Bisulfide Corrosion (Alkaline Sour Water).........................................4\n5.1.1.3 Ammonium Chloride Corrosion................................................................................8\n5.1.1.4 Hydrochloric Acid (HCl) Corrosion.........................................................................10\n5.1.1.5 High Temp H /H S Corrosion...................................................................................13\n2 2\n5.1.1.6 Hydrofluoric (HF) Acid Corrosion...........................................................................16\n5.1.1.7 Naphthenic Acid Corrosion (NAC)..........................................................................19\n5.1.1.8 Phenol (Carbolic Acid) Corrosion...........................................................................23\n5.1.1.9 Phosphoric Acid Corrosion.....................................................................................24\n5.1.1.10 Sour Water Corrosion (Acidic) ...............................................................................25\n5.1.1.11 Sulfuric Acid Corrosion ...........................................................................................27\n5.1.2 Environment-Assisted Cracking.................................................................................31\n5.1.2.1 Polythionic Acid Stress Corrosion Cracking (PASCC).........................................31\n5.1.2.2 Amine Stress Corrosion Cracking..........................................................................37\n5.1.2.3 Wet H S Damage (Blistering/HIC/SOHIC/SSC).......................................................41\n2\n5.1.2.4 Hydrogen Stress Cracking - HF..............................................................................50\n5.1.2.5 Carbonate Stress Corrosion Cracking...................................................................52\n5.1.3 Other Mechanisms........................................................................................................56\n5.1.3.1 High Temperature Hydrogen Attack (HTHA)..........................................................56\n5.1.3.2 Titanium Hydriding...................................................................................................61\n5.2 Process Unit PFD’s................................................................................................................65\n5.2.1 Crude Unit / Vacuum.....................................................................................................65\n5.2.2 Delayed Coker...............................................................................................................65\n5.2.3 Fluid Catalytic Cracking...............................................................................................65\n5.2.4 FCC Light Ends Recovery............................................................................................65\n5.2.5 Catalytic Reforming – CCR..........................................................................................65\n5.2.6 Catalytic Reforming – Fixed Bed.................................................................................65\n5.2.7 Hydroprocessing Units – Hydrotreating, Hydrocracking.........................................65\n5.2.8 Sulfuric Acid Alkylation................................................................................................65\n5.2.9 HF Alkylation.................................................................................................................65\n5.2.10 Amine Treating..............................................................................................................65\n5.2.11 Sulfur Recovery.............................................................................................................65\n5.2.12 Sour Water Stripper......................................................................................................65\n5.2.13 Isomerization.................................................................................................................65\n5.2.14 Hydrogen Reforming....................................................................................................65",
    "kind": "toc"
  },
  {
    "title": "5.1 General",
    "start_page": 185,
    "end_page": 185,
    "text": "5.1 General\nDamage mechanisms found in the refining environment are discussed in the following sections. Section 5.2\nincludes process unit PFD’s. These PFD’s show the location in the unit where particular damage\nmechanisms are most likely to be found.\n5.1.1 Uniform or Localized Loss in Thickness Phenomena\n5.1.1.1 Amine Corrosion\n5.1.1.1.1 Description of Damage\na) Amine corrosion refers to the general and/or localized corrosion that occurs principally on carbon steel\nin amine treating processes. Corrosion is not caused by the amine itself, but results from dissolved acid\ngases (CO and H S), amine degradation products, Heat Stable Amine Salts (HSAS) and other\n2 2\ncontaminants.\nb) Stress corrosion cracking of carbon steel in amine services is discussed in 5.1.2.2.\n5.1.1.1.2 Affected Materials\nPrimarily carbon steel. 300 Series SS are highly resistant.\n5.1.1.1.3 Critical Factors\na) Corrosion depends on design and operating practices, the type of amine, amine concentration,\ncontaminants, temperature and velocity.\nb) Amine corrosion is very closely tied to the operation of the unit. With a few exceptions, carbon steel is\nsuitable for most components in a properly designed and operated unit. Most problems can be traced\nto faulty design, poor operating practices or solution contamination.\nc) Corrosion is also dependent on the type of amine used. In general, alkanolamine systems can be rated\nin order of aggressiveness from most to least as follows: monoethanolamine (MEA), diglycolamine\n(DGA), diisopropylamine (DIPA), diethanolamine (DEA), and methyldiethanolamine (MDEA).\nd) Lean amine solutions are generally not corrosive because they have either low conductivity and or high\npH. However, an excessive accumulation of heat stable amine salts (HSAS) above about 2%,\ndepending on the amine, can significantly increase corrosion rates.\ne) Ammonia, H S and HCN accelerate corrosion in the regenerator overhead condenser and outlet piping\n2\nas well as reflux piping, valves and pumps.\nf) Corrosion rates increase with increasing temperature, particularly in rich amine service. Temperatures\nabove about 220oF (104oC) can result in acid gas flashing and severe localized corrosion if the pressure\ndrop is high enough.\ng) Process stream velocity will influence the amine corrosion rate and nature of attack. Corrosion is\ngenerally uniform however high velocities and turbulence will cause localized thickness losses. For\ncarbon steel, common velocity limits are generally limited to 3 to 6 fps for rich amine and about 20 fps\nfor lean amine.\n5.1.1.1.4 Affected Units or Equipment\na) Amine units are used in refineries to remove H S, CO and mercaptans from process streams\n2 2\noriginating in many units including the crude, coker, FCC, hydrogen reforming, hydroprocessing, and tail\ngas units.\nb) The regenerator reboiler and the regenerator are areas where the temperature and turbulence of the\namine stream are the highest and can cause significant corrosion problems.\nc) The rich amine side of the lean/rich exchangers, hot lean amine piping, hot rich amine piping, the amine\nsolution pumps, and the reclaimers are also areas where corrosion problems occur.",
    "kind": "section"
  },
  {
    "title": "Figure 5.1 – Localized amine corrosion at the weld found in piping from reboiler to regenerator tower",
    "start_page": 187,
    "end_page": 187,
    "text": "Figure 5.1 – Localized amine corrosion at the weld found in piping from reboiler to regenerator tower",
    "kind": "figure_caption"
  },
  {
    "title": "5.1.1.1.5 Appearance or Morphology of Damage",
    "start_page": 186,
    "end_page": 187,
    "text": "5.1.1.1.5 Appearance or Morphology of Damage\na) Carbon steel and low alloy steels suffer general uniform thinning, localized corrosion or localized\nunderdeposit attack (Figure 5-1).\nb) Thinning will be uniform in nature when the process stream velocity is low while it will be localized for\nhigh velocities associated with turbulence.\n5.1.1.1.6 Prevention / Mitigation\na) Proper operation of the amine system is the most effective way to control corrosion, with particular\nattention to acid gas loading levels. In addition, to avoid corrosive amine degradation products, the\nprocess temperature should not exceed recommended limits. Proper control of the reboiler rate and\ntemperature is necessary in order to maintain a regenerator top temperature.\nb) Proper attention should be given to avoid the buildup of HSAS to unacceptable levels.\nc) The system design should incorporate measures to control local pressure drop to minimize flashing. In\nareas where it is unavoidable, upgrading to 300 Series SS or other corrosion resistant alloys may be\nrequired. SS410 trays and internals are also used in absorber and stripping towers.\nd) Oxygen inleakage causes high corrosion rates and contributes to heat stable salt formation. Storage\ntanks and surge vessels should be blanketed with inert gas.\ne) Solids and hydrocarbons should be removed from the amine solution by filtration and through process\ncontrol. Filtration of rich amine solutions has the potential to be more effective than lean amine filtration\nfor solids removal.\nf) Corrosion inhibitors may be required to control amine corrosion within acceptable levels.\n5.1.1.1.7 Inspection and Monitoring\na) Visual examination and UT thickness measurement are the methods used for internal equipment\ninspection. UT scans or profile radiography are used for external inspection.\nb) Corrosion monitoring can also be achieved with corrosion coupons and/or corrosion probes.\nc) Monitoring should target the hot areas of the unit such as the reboiler feed and return line, the hot\nlean/rich amine piping, and the stripper overhead condenser piping.\n5.1.1.1.8 Related Mechanisms\nAmine stress corrosion cracking may also be found in 5.1.2.2.\n5.1.1.1.9 References\n1. J. Gutzeit “Refinery Corrosion Overview,” Process Industries Corrosion - The Theory and Practice,\nNACE International, Houston, TX, 1986, pp. 171-189.\n2. L.R. White and D.E. Street, “Corrosion Control in Amine Treating Units,” Proceedings of the Special\nSymposium on Corrosion in the Oil Refining Industry, NACE International, Houston, TX, 1996.\n3. R.B. Nielsen et al, “Corrosion in Refinery Amine Systems,”CORROSION/95, Paper No. 571, NACE\nInternational, Houston, TX, 1995.\n4. API Recommended Practice 945, Avoiding Environmental Cracking in Amine Units, American Petroleum\nInstitute, Washington, D.C.\nDecember 2003 API Recommended Practice 571 5-3\nFigure 5.1 – Localized amine corrosion at the weld found in piping from reboiler to regenerator tower\nin an MEA unit. Many other similar cases found, some going as deep as half thickness. They were\noriginally found and mistaken as cracks with shear wave UT inspection.",
    "kind": "section"
  },
  {
    "title": "5.1.1.2 Ammonium Bisulfide Corrosion (Alkaline Sour Water)",
    "start_page": 188,
    "end_page": 189,
    "text": "5.1.1.2 Ammonium Bisulfide Corrosion (Alkaline Sour Water)\n5.1.1.2.1 Description of Damage\na) Aggressive corrosion occurring in hydroprocessing reactor effluent streams and in units handling\nalkaline sour water.\nb) Several major failures have occurred in hydroprocessing reactor effluent systems due to localized\ncorrosion.\n5.1.1.2.2 Affected Materials\na) Carbon steel is less resistant.\nb) 300 Series SS, duplex SS, aluminum alloys and nickel base alloys are more resistant, depending on\nammonium bisulfide (NH HS) concentration and velocity.\n4\n5.1.1.2.3 Critical Factors\na) NH HS concentration, velocity and/or localized turbulence, pH, temperature, alloy composition and flow\n4\ndistribution are all critical factors to consider.\nb) Corrosion increases with increasing NH HS concentration and increasing velocity. Below 2 wt %,\n4\nsolutions are not generally corrosive. Above 2 wt %, solutions are increasingly corrosive.\nc) In hydroprocessing reactors, FCC reactors and coker furnaces, nitrogen in the feed is converted to\nammonia and reacts with H S to form NH HS. NH HS precipitates out of the gas phase in the reactor\n2 4 4\neffluent stream at temperatures below about 150oF (66oC), depending on the concentration of NH3 and\nH S, and may cause fouling and plugging unless flushed away with wash water.\n2\nd) NH HS salt deposits lead to underdeposit corrosion and fouling.\n4\ne) Oxygen and iron in the wash water injected into hydroprocessing reactor effluent can lead to increased\ncorrosion and fouling.\nf) Presence of cyanides increases severity of corrosion in FCC gas plants, coker gas plants and sour\nwater stripper overheads by destroying the normally protective sulfide film.\n5.1.1.2.4 Affected Units or Equipment\na) Hydroprocessing Units\ni) NH HS salts precipitate in the reactor effluent streams when temperatures drop to within the range\n4\nof 120oF to 150oF (49oC to 66oC).\nii) Fouling and/or velocity accelerated corrosion may be found at:\niii) Air cooler header boxes.\niv) Inlet and outlet piping of air coolers, as well as exchanger tubes.\nv) Piping into and out of the reactor effluent separators.\nvi) Sour water draw piping from reactor effluent separators; flashing may cause severe erosion-\ncorrosion downstream of control valves (Figure 5-2).\nvii) Vapor line from the high pressure separators.\nviii) Hydrocarbon lines from reactor effluent separators due to entrained sour water.\nix) Stripper Column overhead sour water.\nb) FCC Units\nNH HS concentrations are usually less than 2 wt % but high velocities and/or the presence of\n4\ncyanides can remove protective iron sulfide scales.\nDecember 2003 API Recommended Practice 571 5-5\nc) Sour Water Strippers (SWS)\nHigh concentrations of NH HS in stripper overhead piping, condensers, accumulator and reflux\n4\npiping, and possible presence of cyanides.\nd) Amine Units\nHigh concentrations of NH HS may be found in regenerator overheads and reflux piping depending\n4\non unit operation.\ne) Delayed Coker\nHigh concentrations of NH HS may be found in the gas concentration plant downstream of the\n4\nfractionator tower.\n5.1.1.2.5 Appearance or Morphology of Damage\na) General loss in thickness of carbon steel, with the potential for extremely high localized rates of wall loss\ncan occur at changes in direction or turbulent flow areas above 2 wt % concentration.\nb) Low velocities may result in extremely localized under-deposit corrosion if insufficient water is available\nto dissolve the NH HS salts that precipitated.\n4\nc) Heat exchangers may show plugging and loss of duty due to fouling.\nd) NH HS rapidly corrodes admiralty brass tubes and other copper alloys.\n4\n5.1.1.2.6 Prevention / Mitigation\na) Good design practice should consist of symmetrical and hydraulically balanced flow in and out of air\ncooled exchangers.\nb) Carefully review design and localized velocities as process conditions change, particularly as NH HS\n4\nconcentrations exceed 2 wt % and begin to approach 8 wt % or higher.\nc) Maintain velocities within industry guidelines of 10 to 20 fps for carbon steel. Carbon steel may be\nsusceptible to high corrosion rates above about 8 wt % NH HS concentration\n4\nd) Use resistant materials of construction (e.g. Alloy 825, duplex SS) at velocities above 20 fps, depending\non NH HS concentration.\n4\ne) Properly design and maintain water wash injection with low oxygen content; provide sufficient excess\nwater to ensure that an adequate amount of water remains as liquid to dilute the NH HS salts. Use\n4\nproper injection spray nozzles and metallurgy.\nf) Titanium and Alloy C276 have been used in overhead condensers in SWS units.\ng) Aluminum exchanger tubes are extremely susceptible to erosion-corrosion damage.\n5.1.1.2.7 Inspection and Monitoring\na) A carefully designed plan should include input from process engineers and materials/corrosion\nengineers to determine specific areas of vulnerability. Determine ammonium bisulfide content through\nsampling and calculation.\nb) Frequent UT scanning and/or RT profile thickness of high and low velocity areas.\nc) UT downstream of control valves at high NH HS concentrations.\n4\nd) IRIS, RFEC and flux leakage inspection of steel air cooler tubes.\ne) EC inspect non-magnetic air cooler tubes.\nf) Monitor water injection facilities and flow meters to ensure proper operation.\n5.1.1.2.8 Related Mechanisms\nErosion/erosion corrosion (see 4.2.14).",
    "kind": "section"
  },
  {
    "title": "Figure 5-2 – 2-inch CS elbow and straight section in a sour water line off the cold HPS on an HDT",
    "start_page": 191,
    "end_page": 191,
    "text": "Figure 5-2 – 2-inch CS elbow and straight section in a sour water line off the cold HPS on an HDT",
    "kind": "figure_caption"
  },
  {
    "title": "5.1.1.2.9 References",
    "start_page": 190,
    "end_page": 191,
    "text": "5.1.1.2.9 References\n1. R. L. Piehl, “Survey of Corrosion in Hydrocracker Effluent Air Coolers,” Materials Protection, NACE\nInternational, Houston, TX, 1976.\n2. E. F. Ehmke, “Corrosion Correlation with Ammonia and Hydrogen Sulfide in Air Coolers,” Materials\nProtection, NACE International, Houston, TX, 1975.\n3. J. Turner, “Control Corrosion in Washwater Systems,” Hydrocarbon Processing, June 1997, pp. 87- 95.\n4. C. Harvey and A. Singh, “Mitigate Failures for Reactor Effluent Air Coolers,” Hydrocarbon Processing,\nOctober 1999, pp. 59-72.\n5. “Ammonium Salt Corrosion in Hydrotreating Unit Stripper Column Overhead Systems,” CORROSION/99,\nApril 1999, NACE International, Houston,TX, 1999.\n6. “Refinery Injection Systems,” NACE Technical Committee Report, April 1998, draft report, unpublished,\nNACE International, Houston,TX.\n7. API RP 932-B, Design, Materials, Fabrication, Operation and Inspection Guidelines for Corrosion Control\nin Hydroprocessing Reactor Effluent Air Cooler (REAC) Systems, American Petroleum Institute,\nWashington, D.C.\nDecember 2003 API Recommended Practice 571 5-7\nFigure 5-2 – 2-inch CS elbow and straight section in a sour water line off the cold HPS on an HDT\nunit.",
    "kind": "section"
  },
  {
    "title": "5.1.1.3 Ammonium Chloride Corrosion",
    "start_page": 192,
    "end_page": 193,
    "text": "5.1.1.3 Ammonium Chloride Corrosion\n5.1.1.3.1 Description of Damage\nGeneral or localized corrosion, often pitting, normally occurring under ammonium chloride or amine salt\ndeposits, often in the absence of a free water phase.\n5.1.1.3.2 Affected Materials\nAll commonly used materials are susceptible, in order of increasing resistance: carbon steel, low alloy steels,\n300 Series SS, Alloys 400, duplex SS, 800, and 825, Alloys 625 and C276 and titanium.\n5.1.1.3.3 Critical Factors\na) Concentration (NH , HCl, H 0 or amine salts), temperature and water availability are the critical factors.\n3 2\nb) Ammonium chloride salts may precipitate from high temperature streams as they are cooled, depending\nupon the concentration of NH and HCl, and may corrode piping and equipment at temperatures well\n3\nabove the water dewpoint [> 300oF (149oC)]\nc) Ammonium chloride salts are hygroscopic, and readily absorb water. A small amount of water can lead\nto very aggressive corrosion [>100 mpy (>2.5 mm/y] .\nd) Ammonium chloride and amine hydrochloride salts are highly water soluble, highly corrosive and form\nan acidic solution when mixed with water. Some neutralizing amines react with chlorides to form amine\nhydrochlorides that can act in a similar fashion.\ne) Corrosion rates increase with increasing temperature.\nf) When they deposit above the water dewpoint, a water wash injection may be required to dissolve the\nsalts.\n5.1.1.3.4 Affected Units or Equipment\na) Crude Tower Overheads\ni) Tower top, top trays, overhead piping and exchangers may be subject to fouling and corrosion.\nDeposits may occur in low flow zones due to ammonia and/or amine chloride salts condensing\nfrom the vapor phase.\nii) Top pumparound streams may be affected if ammonia or amine chloride salts are present.\nb) Hydroprocessing\nReactor effluent streams are subject to ammonium chloride salt fouling and corrosion. Water washing\nmay be required if exchanger fouling or loss in duty occurs.\nc) Catalytic Reforming\nReactor effluent streams and the H recycle system are subject to ammonium chloride salting and\n2\ncorrosion.\nd) FCCU and coker fractionator overheads and top pumparounds are subject to ammonium chloride\ncorrosion and salting.\n5.1.1.3.5 Appearance or Morphology of Damage\na) The salts have a whitish, greenish or brownish appearance. Water washing and/or steamout will\nremove deposits so that evidence of fouling may not be evident during an internal visual inspection.\nb) Corrosion underneath the salts is typically very localized and results in pitting.\nc) Corrosion rates can be extremely high.\n5.1.1.3.6 Prevention / Mitigation\nAlloys that are more pitting resistant will have improved resistance to ammonium chloride salts but even the\nmost corrosion resistant nickel base alloys and titanium alloys may suffer pitting corrosion.\nDecember 2003 API Recommended Practice 571 5-9\na) Crude Unit\ni) Limit salts by limiting chlorides in the tower feed through desalting and/or the addition of caustic to\nthe desalted crude.\nii) A water wash may be required in the crude tower overhead line to flush the salt deposits.\niii) Filming amine inhibitors are often added to control corrosion.\nb) Hydroprocessing\ni) Limit chlorides in the hydrocarbon feed to the reactor.\nii) Limit chlorides in the make-up hydrogen supply.\niii) A continuous or intermittent water wash may be required in the reactor effluent to flush out the salt\ndeposits.\nc) Catalytic Reforming\ni) Reactor effluent can be treated to remove the chlorides.\nii) Water washing has been used in some cases but the system must be carefully designed.\niii) Some tower overheads may require neutralizing or filming amines.\n5.1.1.3.7 Inspection and Monitoring\na) Accumulation of ammonium chloride salts can be very localized and the resulting corrosion may be\ndifficult to detect.\nb) RT or UT thickness monitoring can be used to determine remaining wall thickness.\nc) Monitoring of the feed streams and effluent waters will give an indication of the amount of ammonia and\nchlorides present, however process simulation may be required to determine the concentration and\ndewpoint temperatures. If the ammonium chloride salt deposition temperature has been calculated,\ntemperature monitoring and control may be effective for maintaining metal temperatures above the salt\ndeposition temperature.\nd) The presence of deposits is often detected when the pressure drop increases or the thermal\nperformance of exchangers has deteriorated.\ne) Corrosion probes or coupons can be useful, but the salt must deposit on the corrosion probe element to\ndetect the corrosion.\n5.1.1.3.8 Related Mechanisms\nHCl corrosion (see 5.1.1.4).\n5.1.1.3.9 References\n1. C. Shargay et al, “Design Considerations to Minimize Ammonium Chloride Corrosion in Hydrotreater\nREACs,” CORROSION/2001, Paper No. 1543, NACE International, Houston, TX, 2001.\n2. C. Shargay et al, \"Ammonium Salt Corrosion in Hydrotreating Unit Stripper Column Overhead Systems,\"\nNACE Corrosion/99 Conference, Paper No. 392, NACE International, Houston, TX, 1999.\n3. “Refinery Injection and Process Mixing Points,” NACE International Publication 34101, NACE\nInternational, Houston, TX, March 2001.\n4. J. Turner, “Control Corrosion in Washwater Systems,” Hydrocarbon Processing, June 1997, pp. 87- 95.",
    "kind": "section"
  },
  {
    "title": "5.1.1.4 Hydrochloric Acid (HCl) Corrosion",
    "start_page": 194,
    "end_page": 196,
    "text": "5.1.1.4 Hydrochloric Acid (HCl) Corrosion\n5.1.1.4.1 Description of Damage\na) Hydrochloric acid (aqueous HCl) causes both general and localized corrosion and is very aggressive to\nmost common materials of construction across a wide range of concentrations.\nb) Damage in refineries is most often associated with dew point corrosion in which vapors containing water\nand hydrogen chloride condense from the overhead stream of a distillation, fractionation or stripping\ntower. The first water droplets that condense can be highly acidic (low pH) and promote high corrosion\nrates.\n5.1.1.4.2 Affected Materials\nAll common materials of construction used in refineries.\n5.1.1.4.3 Critical Factors\na) HCl acid concentration, temperature and alloy composition.\nb) The severity of corrosion increases with increasing HCl concentration and increasing temperature.\nc) Aqueous HCl can form beneath deposits of ammonium chloride or amine hydrochloride salts in\nexchangers and piping. The deposits readily absorb water from the process stream or from injected\nwash water. Hydrogen chloride is normally not corrosive in dry process streams, but becomes very\ncorrosive where water is available to form hydrochloric acid.\nd) Carbon steel and low alloy steels are subject to excessive corrosion when exposed to any concentration\nof HCl acid that produces at pH below about 4.5\ne) 300 series SS and 400 series SS are not usefully resistant to HCl at any concentration or temperature.\nf) Alloy 400, titanium and some other nickel base alloys have good resistance to dilute HCl acid in many\nrefinery applications.\ng) The presence of oxidizing agents (oxygen, ferric and cupric ions) will increase the corrosion rate,\nparticularly for alloy 400 and Alloy B-2. Titanium performs well in oxidizing conditions but fails rapidly in\ndry HCl service.\n5.1.1.4.4 Affected Units or Equipment\nHCl corrosion is found in several units, especially crude and vacuum units, hydroprocessing units and\ncatalytic reformer units.\na) Crude Unit\ni) In the atmospheric tower overhead system, corrosion from HCl acid occurs as the first droplets of\nwater condense from the vapor stream off the top of the tower. This water can have a very low pH\nand can result in high rates of corrosion in piping, as well as exchanger shells, tubes and header\nboxes, and cold dead legs.\nii) HCl corrosion can also be a problem in the vacuum ejector and condensing equipment off the top\nof the vacuum tower.\nb) Hydroprocessing Units\ni) Chlorides may enter the unit as organic chloride in the hydrocarbon feed or with the recycle\nhydrogen and react to form HCl.\nii) Ammonium chloride salts can form in various parts of the unit including the effluent side of the hot\nfeed/effluent exchangers because both NH and HCl are present or they may condense with water\n3\nin the effluent train.\niii) HCl containing streams can migrate through the fractionation section resulting in severe acid\ndewpoint corrosion at the mixing point where it contacts water.\nDecember 2003 API Recommended Practice 571 5-11\nc) Catalytic Reforming Units\ni) Chlorides may be stripped from the catalyst and react to form HCl that carries through the effluent\ntrain, regeneration system, stabilizer tower, debutanizer tower and feed/preheat exchangers.\nii) HCl containing vapors can migrate through the gas plant fractionation section resulting in mix point\nor acid dew point corrosion.\n5.1.1.4.5 Appearance or Morphology of Damage\na) Carbon steel and low alloy steels suffer general uniform thinning, localized corrosion or underdeposit\nattack.\nb) 300 Series SS and 400 Series SS will often suffer pitting attack and 300 Series SS may experience\nchloride stress corrosion cracking.\n5.1.1.4.6 Prevention/Mitigation\na) Crude Units\ni) Optimize the crude oil tank water separation and withdrawal and crude desalting operation to\nreduce chloride in the feed to the crude tower. A common target is 20 ppm or fewer chlorides in\nthe overhead accumulator water.\nii) Upgrading carbon steel to nickel base alloys or titanium can reduce HCl acid corrosion problems.\nTitanium tubes will solve most overhead condenser tube corrosion problems.\niii) Water washing can be added to quench the overhead stream and to help dilute the condensing\nhydrochloric acid concentration.\niv) Caustic injection downstream of the desalter is another common method used to reduce the\namount of HCl going overhead. Proper design and operating guidelines must be used to avoid\ncaustic SCC and fouling in the feed preheat train.\nv) Various combinations of ammonia, neutralizing amines and filming amines can be injected in the\natmospheric tower overhead line before the water dewpoint.\nb) Hydrodroprocessing\ni) Minimize carryover of water and chloride salts from upstream units including neutralizing amine\nhydrochloride salts.\nii) Minimize HCl in H streams (e.g., install scrubbers or guard beds to remove Cl- ions from hydrogen\n2\nproduced in catalytic refoming units).\niii) Selective use of corrosion resistant nickel base alloys.\nc) Catalytic Reforming\ni) Same as hydroprocessing, but in addition, water washing the hydrocarbon stream has also been\nused to remove the highly water soluble chlorides. Special care in the design and operation of this\nequipment is recommended. Minimizing water and/or oxygenates in the feed will reduce stripping\nof chlorides from the catalyst.\nii) Special adsorbents in chloride beds and chloride treaters can be used to remove chlorides from the\nrecycle hydrogen streams and from liquid hydrocarbon streams.\n5.1.1.4.7 Inspection and Monitoring\na) For carbon steel, damage is usually in the form of general thinning but may be highly localized where a\nwater phase is condensing.\nb) Serious corrosion can also be found at mix points where dry chloride containing streams mix with\nstreams containing free water or where water saturated streams are cooled below the dewpoint.\nc) Evidence of locally thinned areas can be found using automatic ultrasonic scanning methods or profile\nradiography.\n5-12 API Recommended Practice 571 December 2003\nd) Process and corrosion monitoring are important aspects of a well-developed program to minimize the\neffects of HCl corrosion.\ne) The pH of the water in the boot of the atmospheric tower overhead accumulator is normally checked\nevery shift. Other variables including chloride and iron content are checked on a less frequent basis but\ndo need to be monitored regularly.\nf) Water phases in other units are also monitored by periodic sampling of water draws from the overhead\ndrums of fractionating or stripping towers.\ng) Strategically placed corrosion probes and/or corrosion coupons can provide additional information on\nthe rate and extent of damage.\n5.1.1.4.8 Related Mechanisms\nAmmonium chloride corrosion (see 5.1.1.3), chloride SCC and localized corrosion (see 4.5.1).\n5.1.1.4.9 References\n1. Metals Handbook, “Corrosion,” Volume 13, ASM International, Materials Park, OH.\n2. A. Bagdasarian et al, “Crude Unit Corrosion and Corrosion Control,” CORROSION/96, Paper No.615,\nNACE International, Houston, TX, 1996.",
    "kind": "section"
  },
  {
    "title": "5.1.1.5 High Temp H /H S Corrosion",
    "start_page": 197,
    "end_page": 197,
    "text": "5.1.1.5 High Temp H /H S Corrosion\n2 2\n5.1.1.5.1 Description of Damage\nThe presence of hydrogen in H S streams increases the severity of high temperature sulfide corrosion at\n2\ntemperatures above about 500oF (260oC). This form of sulfidation usually results in a uniform loss in\nthickness associated with hot circuits in hydroprocessing units.\n5.1.1.5.2 Affected Materials\nIn order of increasing resistance: carbon steel, low alloy steels, 400 Series SS, and 300 Series SS.\n5.1.1.5.3 Critical Factors\na) The major factors affecting high temperature sulfidation are the temperature, the presence of hydrogen,\nthe concentration of H S and the alloy composition.\n2\nb) When hydrogen is present in significant quantities, corrosion rates are higher than those associated with\nhigh temperature sulfidation in the absence of hydrogen (see 4.4.2).\nc) Sulfidation rates increase with increasing H S content and especially increasing temperature as\n2\nillustrated in Figure 5-3.\nd) Higher corrosion rates are found more in gas oil desulfurizers and hydrocrackers than naphtha\ndesulfurizers by a factor of almost ‘2’.\ne) Susceptibility to sulfidation is determined by the chemical composition of the alloy.\nf) Increasing chromium content of the alloy improves resistance (Figure 5-4). However, there is little\nimprovement with increasing chromium content until about 7-9Cr as shown by the relative rate reduction\nfactors in Table 5-1.\ng) Chromium-containing nickel base alloys are similar to stainless steel. Similar levels of chromium provide\nsimilar corrosion resistance.\n5.1.1.5.4 Affected Units or Equipment\na) This form of corrosion occurs in piping and equipment in units where high temperature H /H S streams\n2 2\nare found including all hydroprocessing units such desulfurizers, hydrotreaters and hydrocracking units.\nb) Noticeable increases in corrosion may be found downstream of hydrogen injection points.\n5.1.1.5.5 Appearance or Morphology of Damage\na) Corrosion will appear as a uniform loss in thickness from the process side and is accompanied by the\nformation of an iron sulfide scale.\nb) Scale is about 5 times the volume of lost metal and may be in multiple layers.\nc) The tightly adherent shiny gray scale attached to the surface may be mistaken for unaffected metal.\n5.1.1.5.6 Prevention / Mitigation\na) The corrosion damage is minimized by using alloys with high chromium content.\nb) The 300 Series SS such as Types 304L, 316L, 321 and 347 are highly resistant at service\ntemperatures.\n5.1.1.5.7 Inspection and Monitoring\na) UT, VT and RT thickness readings are used to monitor loss in thickness.\nb) Actual operating temperatures should be verified in the field to compare against design.\nc) Process simulations should be checked periodically to confirm that H S levels have not significantly\n2\nincreased.",
    "kind": "section"
  },
  {
    "title": "Figure 5-3 – Corrosion rate of carbon steel in H /H S service in a naphtha desulfurizer from the",
    "start_page": 199,
    "end_page": 199,
    "text": "Figure 5-3 – Corrosion rate of carbon steel in H /H S service in a naphtha desulfurizer from the",
    "kind": "figure_caption"
  },
  {
    "title": "Figure 5-4 – Corrosion rate curves for various alloys in H /H S service. (Ref. 1)",
    "start_page": 199,
    "end_page": 199,
    "text": "Figure 5-4 – Corrosion rate curves for various alloys in H /H S service. (Ref. 1)",
    "kind": "figure_caption"
  },
  {
    "title": "TABLE OF CONTENTS",
    "start_page": 198,
    "end_page": 199,
