Repository: mosadddeq01/SGCE-KG

# Cookiecutter Data Structure Template

<a target="_blank" href="https://cookiecutter-data-science.drivendata.org/">
</a>

this is my template for Data Science project

## Project Organization

```
├── LICENSE            <- Open-source license if one is chosen
├── Makefile           <- Makefile with convenience commands like `make data` or `make train`
├── README.md          <- The top-level README for developers using this project.
├── data
│   ├── external       <- Data from third party sources.
│   ├── interim        <- Intermediate data that has been transformed.
│   ├── processed      <- The final, canonical data sets for modeling.

File: 000/000-PreviouslyCoded/kept_sections.json (part 10 of 12)
[
    "text": "5-14 API Recommended Practice 571 December 2003\n5.1.1.5.8 Related Mechanisms\nHigh temperature sulfidation in the absence of hydrogen is discussed in 4.4.2\n5.1.1.5.9 References\n1. ASM Metals Handbook, “Corrosion in Petroleum Refining and Petrochemical Operations,” Volume 13,\nASM International, Materials Park,OH.\n2. NACE Course Book, “Corrosion Control in the Refining Industry,” NACE International, Houston, TX,\n1999.\nTable 5-1– Rate Factors vs. Chromium Content. (Ref. 2)\nAlloy Rate Factor\nCS, C-0.5Mo 1\n1 Cr-0.5Mo 0.96\n2.25Cr-0.5Mo 0.91\n5Cr-0.5Mo 0.80\n7Cr-1Mo 0.74\n9Cr-1Mo 0.68\nDecember 2003 API Recommended Practice 571 5-15\nFigure 5-3 – Corrosion rate of carbon steel in H /H S service in a naphtha desulfurizer from the\n2 2\nmodified Couper-Gorman curves. (Ref. 1)\nFigure 5-4 – Corrosion rate curves for various alloys in H /H S service. (Ref. 1)\n2 2",
    "kind": "toc"
  },
  {
    "title": "5.1.1.6 Hydrofluoric (HF) Acid Corrosion",
    "start_page": 200,
    "end_page": 200,
    "text": "5.1.1.6 Hydrofluoric (HF) Acid Corrosion\n5.1.1.6.1 Description of Damage\nCorrosion by HF acid can result in high rates of general or localized corrosion and may be accompanied by\nhydrogen cracking, blistering and/or HIC/SOHIC (see 5.1.2.3 and 5.1.2.4).\n5.1.1.6.2 Affected Materials\na) Carbon steel, copper-nickel alloys, Alloy 400.\nb) Other nickel base alloys such as Alloy C276 have also been used in some applications.\nc) Low alloy steels, 300 Series SS and the 400 Series SS are susceptible to corrosion and/or cracking and\nare genmerally not suitable for HF service.\n5.1.1.6.3 Critical Factors\na) HF acid concentration (water content), temperature, alloy composition and the presence of\ncontaminants including oxygen and sulfur compounds are the controlling factors.\nb) Carbon steel forms a protective fluoride scale in dry concentrated acid. Loss of the protective scale\nthrough high velocities or turbulence, will result in greatly accelerated corrosion rates.\nc) The presence of water can destabilize the fluoride scale and convert it into a voluminous nonprotective\nscale.\nd) The primary concern is the “HF-in-water” concentration of the acid phase. Although the process stream\nmay be comprised primarily of hydrocarbon, the acid is considered as a separate phase. Concentration\nis determined by the amount of water present in the acid phase.\ne) Typical HF alkylation units operate with 1% to 3% water in the acid, equivalent to an HF-in-water\nconcentration of 97% to 99% and the temperatures are generally below 150oF (66oC). Under these\nconditions carbon steel is widely used for all equipment except where close tolerances are required for\noperation (i.e., pumps, valves, instruments).\nf) Corrosion rates increase with increasing temperature and decreasing HF concentration (increasing\nwater content).\ng) In carbon steel, residual elements (%Cu, %Ni, %Cr) may accelerate corrosion in certain parts of the unit\nbut industry recommended guidelines have not been formally developed. Some users limit the total\nResidual Element (RE) content to 0.20% maximum, where RE= %Cu + %Ni +%Cr. See Figure 5-5.\nh) Oxygen contamination increases the corrosion rate of carbon steel and promotes accelerated corrosion\nand SCC of Alloy 400.\n5.1.1.6.4 Affected Units or Equipment\na) Piping and equipment in the HF alkylation unit, flare piping and downstream units exposed to acid\ncarryover are also affected.\nb) Most equipment is made from carbon steel with the exception of the HF acid rerun/regenerator tower\nand the acid relief neutralizer vessel which are usually made partially or completely from Alloy 400.\nc) High corrosion rates have been observed:\ni) In piping and equipment operating above 150oF (66oC);\nii) In deadlegs including inlets to relief valves, as well as small bore vents and drains;\niii) Condensing overhead vapors in piping and exchangers off top of the Isostripper, Depropanizer\nand HF Stripper/Propane Stripper;\niv) On flange faces;\nv) Heat exchanger bundles that heat acid-containing streams such as the acid vaporizer.",
    "kind": "section"
  },
  {
    "title": "Figure 5-5 – Cross-section of a carbon steel pipe showing preferential corrosion of the pipe with",
    "start_page": 202,
    "end_page": 202,
    "text": "Figure 5-5 – Cross-section of a carbon steel pipe showing preferential corrosion of the pipe with",
    "kind": "figure_caption"
  },
  {
    "title": "5.1.1.6.5 Appearance or Morphology of Damage",
    "start_page": 201,
    "end_page": 202,
    "text": "5.1.1.6.5 Appearance or Morphology of Damage\na) Corrosion is in the form of localized general or severe thinning of carbon steel.\nb) Corrosion may be accompanied by cracking due to hydrogen stress cracking, blistering and/or\nHIC/SOHIC damage.\nc) Significant fouling due to iron fluoride scales may also accompany corrosion.\nd) Alloy 400 shows uniform loss in thickness but is not accompanied by significant scaling.\ne) Non-stress relieved Alloy 400 is susceptible to stress corrosion cracking when in contact with moist HF\nvapors in the presence of oxygen. A stress relieving or equalizing heat treatment can reduce the\nsusceptibility of Alloy 400 to such conditions.\n5.1.1.6.6 Prevention / Mitigation\na) Carbon steel operating above 150oF (66oC) should be closely monitored for loss in thickness and may\nneed to be upgraded to Alloy 400.\nb) Corrosion can be prevented by careful operation of the unit to minimize water, oxygen, sulfur and other\ncontaminants in the feed.\nc) Maintain strict controls on the water content of the circulating acid.\nd) Alloy 400 (solid or clad) can be used to eliminate the problems associated with blistering and\nHIC/SOHIC. A stress relieving heat treatment is required to minimize the possibility of SCC.\ne) Alloy C276 has been used where there have been cracking problems with Alloy 400.\n5.1.1.6.7 Inspection and Monitoring\na) UT and RT are used to monitor for loss in thickness.\nb) Special emphasis programs to monitor small bore piping, flange face corrosion, blistering and\nHIC/SOHIC are recommended as outlined in API RP 751.\n5.1.1.6.8 Related Mechanisms\nEnvironmental cracking of carbon steel and Alloy 400 can occur in HF. Refer to 5.1.2.4 hydrogen stress\ncracking in HF and to 5.1.2.3 for a discussion of blistering and HIC/SOHIC damage.\n5.1.1.6.9 References\n1. API Recommended Practice 751, Safe Operation of Hydrofluoric Acid Alkylation Units, American\nPetroleum Institute, Washington, D.C.\n2. NACE Publication 5A171, Materials for Receiving, Handling, and Storing Hydrofluoric Acid, 1995\nRevision, NACE International, Houston, TX, 1995.\n3. J. D. Dobis, D. R. Clarida and J. P. Richert, “Survey Reveals Nature of Corrosion in HF Alkylation Units,”\nOil and Gas Journal, March 6, 1995, Vol. 93, No.10, pp. 63-68.\n4. A.C. Gysbers et al, “Materials for Hydrofluoric Acid Service in the New Millenium”, CORROSION/01,\nPaper No.345, NACE International, Houston, TX, 2001.\n5. J. D. Dobis, D.G. Williams and D. L. Bryan Jr., “The Effect of Operating Conditions on Corrosion in HF\nAlkylation Units”, CORROSION/04, Paper No.645, NACE International, Houston, TX, 2004.\n5-18 API Recommended Practice 571 December 2003\nFigure 5-5 – Cross-section of a carbon steel pipe showing preferential corrosion of the pipe with\nhigh residual element content on the right (%Cu + %Ni + %Cr), as compared to the low residual pipe\nsection to the left of the weld.",
    "kind": "section"
  },
  {
    "title": "5.1.1.7 Naphthenic Acid Corrosion (NAC)",
    "start_page": 203,
    "end_page": 203,
    "text": "5.1.1.7 Naphthenic Acid Corrosion (NAC)\n5.1.1.7.1 Description of Damage\nA form of high temperature corrosion that occurs primarily in crude and vacuum units, and downstream units\nthat process certain fractions or cuts that contain naphthenic acids.\n5.1.1.7.2 Affected Materials\nCarbon steel, low alloy steels, 300 Series SS, 400 Series SS and nickel base alloys.\n5.1.1.7.3 Critical Factors\na) NAC is a function of the naphthenic acid content (neutralization number), temperature, sulfur content,\nvelocity and alloy composition.\nb) Severity of corrosion increases with increasing acidity of the hydrocarbon phase.\nc) Neutralization number or Total Acid Number (TAN) is a measure of the acidity (organic acid content) as\ndetermined by various test methods such as ASTM D-664. However, NAC corrosion is associated with\nhot dry hydrocarbon streams that do not contain a free water phase.\nd) The Total Acid Number (TAN) of the crude may be misleading because this family of acids has a range\nof boiling points and tends to concentrate in various cuts. Therefore, NAC is determined by the acidity of\nthe actual stream not the crude charge.\ne) The various acids which comprise the naphthenic acid family can have distinctly different corrosivity.\nf) No widely accepted prediction methods have been developed to correlate corrosion rate with the\nvarious factors influencing it.\ng) Sulfur promotes iron sulfide formation and has an inhibiting effect on NAC, up to a point.\nh) Naphthenic acids remove protective iron sulfide scales on the surface of metals.\ni) NAC can be a particular problem with very low sulfur crudes with TAN’s as low as 0.10.\nj) NAC normally occurs in hot streams above 425oF (218oC) but has been reported as low as 350oF\n(177oC). Severity increases with temperature up to about 750oF (400oC), however, NAC has been\nobserved in hot coker gas oil streams up to 800oF (427oC)\nk) Naphthenic acids are destroyed by catalytic reactions in downstream hydroprocessing and FCCU units.\nl) Alloys containing increasing amounts of molybdenum show improved resistance. A minimum of 2% to\n2.5% is required depending on the TAN of the whole crude and its side cuts.\nm) Corrosion is most severe in two phase (liquid and vapor) flow, in areas of high velocity or turbulence,\nand in distillation towers where hot vapors condense to form liquid phase droplets.\n5.1.1.7.4 Affected Units or Equipment\na) Crude and vacuum heater tubes; crude and vacuum transfer lines; vacuum bottoms piping, AGO\ncircuits; HVGO and sometimes LVGO circuits. NAC has also been reported in the LCGO and HCGO\nstreams on delayed coking units processing high TAN feed.\nb) Piping systems are particularly susceptible in areas of high velocity, turbulence or change of flow\ndirection, such as pump internals, valves, elbows, tees and reducers as well as areas of flow\ndisturbance such as weld beads and thermowells.\nc) Crude and vacuum tower internals may also be corroded in the flash zones, packing and internals\nwhere high acid streams condense or high velocity droplets impinge.\nd) NAC may be found in hot hydrocarbon streams downstream of the crude and vacuum units, upstream of\nany hydrogen mix points.",
    "kind": "section"
  },
  {
    "title": "Table 5-2 – Alloys listed in approximate order of increasing resistance to NAC",
    "start_page": 205,
    "end_page": 205,
    "text": "Table 5-2 – Alloys listed in approximate order of increasing resistance to NAC",
    "kind": "figure_caption"
  },
  {
    "title": "Figure 5-6 – Erosion-corrosion damage due to NAC in a 10-inch 5Cr elbow in the outlet of a vacuum",
    "start_page": 206,
    "end_page": 206,
    "text": "Figure 5-6 – Erosion-corrosion damage due to NAC in a 10-inch 5Cr elbow in the outlet of a vacuum",
    "kind": "figure_caption"
  },
  {
    "title": "Figure 5-7 – Severe NAC of 410 SS trays and bubble caps in the HVGO section of the vacuum tower",
    "start_page": 206,
    "end_page": 206,
    "text": "Figure 5-7 – Severe NAC of 410 SS trays and bubble caps in the HVGO section of the vacuum tower",
    "kind": "figure_caption"
  },
  {
    "title": "5.1.1.7.5 Appearance or Morphology of Damage",
    "start_page": 204,
    "end_page": 206,
    "text": "5.1.1.7.5 Appearance or Morphology of Damage\na) NAC is characterized by localized corrosion, pitting corrosion, or flow induced grooving in high velocity\nareas (Figure 5-6 and Figure 5-7).\nb) In low velocity condensing conditions, many alloys including carbon steel, low alloy steels and 400\nSeries SS may show uniform loss in thickness and/or pitting.\n5.1.1.7.6 Prevention / Mitigation\na) For units and/or components of systems which have not been designed for resistance to NAC, the\noptions are to change or blend crudes, upgrade metallurgy, utilize chemical inhibitors or some\ncombination thereof.\nb) NAC can be reduced by blending crude to reduce the TAN and/or increase the sulfur content.\nc) Use alloys with higher molybdenum content for improved resistance (Table 5-2).\nd) High temperature NAC inhibitors have been used with moderate success, however potential detrimental\neffects on downstream catalyst activity must be considered. Inhibitors effectiveness needs to be\nmonitored carefully.\ne) For severe conditions, Type 317L stainless steel or other alloys with higher molybedenum content may\nbe required.\n5.1.1.7.7 Inspection and Monitoring\na) UT and RT are used for thickness monitoring but localized erosion may be difficult to locate so RT\nshould be the primary detection method followed by UT thickness measurement.\nb) Monitor TAN and sulfur content of the crude charge and side streams to determine the distribution of\nacids in the various cuts.\nc) Electrical resistance corrosion probes and corrosion coupon racks can be used.\nd) Streams can be monitored for Fe and Ni content to assess corrosion in the system.\ne) Hydrogen probes have also been reported to detect NAC.\n5.1.1.7.8 Related Mechanisms\nSulfidation is a competing and complimentary mechanism which must be considered in most situations with\nNAC. In cases where thinning is occurring, it is difficult to distinguish between NAC and sulfidation.\n5.1.1.7.9 References -\n1. Derungs, “Naphthenic Acid Corrosion - An Old Enemy of the Petroleum Industry,” CORROSION, Vol. 12\nNo. 12, NACE International, Houston, TX, pp. 41.\n2. J. Gutzeit, “Naphthenic Acid Corrosion,” NACE Paper No. 156, CORROSION/76, NACE International,\nHouston, TX, 1976.\n3. R. Piehl, “Naphthenic Acid Corrosion in Crude Distillation Units,” Materials Performance, January, 1988.\n4. B.E. Hopkinson and L. E. Penuela, “Naphthenic Acid Corrosion by Venezuelan Crudes,” Paper No. 502,\nCORROSION/97,NACE International, Houston, TX, 1997.\n5. M.J. Nugent and J.D. Dobis, “Experience with Naphthenic Acid Corrosion in Low TAN Crudes,” Paper\nNo. 577, CORROSION/98, NACE International, Houston, TX, 1998.\n6. API Publication 581, Risk-Based Inspection - Base Resource Document, American Petroleum Institute,\nWashington, D.C.\nDecember 2003 API Recommended Practice 571 5-21\nTable 5-2 – Alloys listed in approximate order of increasing resistance to NAC\nCS, 1.25C-0.5Mo, 2.25Cr-0.5Mo,\n5Cr-0.5Mo,12Cr\n9Cr-1Mo, 304L SS, 321SS, 347 SS\n316 SS\n317 SS\n6% Mo Alloys\nAlloy 625, Alloy 276\n5-22 API Recommended Practice 571 December 2003\nFigure 5-6 – Erosion-corrosion damage due to NAC in a 10-inch 5Cr elbow in the outlet of a vacuum\nheater in a VDU.\nFigure 5-7 – Severe NAC of 410 SS trays and bubble caps in the HVGO section of the vacuum tower\nfed by the vacuum heater in Figure 5-6.",
    "kind": "section"
  },
  {
    "title": "5.1.1.8 Phenol (Carbolic Acid) Corrosion",
    "start_page": 207,
    "end_page": 207,
    "text": "5.1.1.8 Phenol (Carbolic Acid) Corrosion\n5.1.1.8.1 Description of Damage\nCorrosion of carbon steel can occur in plants using phenol as a solvent to remove aromatic compounds from\nlubricating oil feedstocks.\n5.1.1.8.2 Affected Materials\nIn order of increasing resistance: carbon steel, 304L, 316L and Alloy C276.\n5.1.1.8.3 Critical Factors\na) Temperature, water content, alloy chemistry and velocity are the critical factors.\nb) Corrosion is usually minimal in the treating section when the temperature is below 250oF (121oC).\nc) Corrosion can occur in the recovery section where spent phenol is separated by vaporization.\nd) Sulfur and organic acids may lead to naphthenic acid attack and sulfidation in the hot extract circuit.\ne) Carbon steel and 304/304L stainless steel corrode rapidly in phenol service above 450°F (232oC).\nf) Dilute aqueous solutions (5-15% phenol) are very corrosive to the extract dryer condensers.\ng) High velocities may promote localized corrosion.\n5.1.1.8.4 Affected Units or Equipment\nPhenol extraction facilities in lubes plant.\n5.1.1.8.5 Appearance or Morphology of Damage\na) Corrosion will be in the form of general or localized corrosion of carbon steel.\nb) Localized loss in thickness due to erosion-corrosion may occur.\nc) Erosion-corrosion and/or condensation corrosion may be observed in tower overhead circuits.\n5.1.1.8.6 Prevention / Mitigation\na) Corrosion is best prevented through proper materials selection and control of phenol solvent chemistry.\nb) Overhead piping circuits should be designed for a maximum velocity of 30 fps in the recovery section.\nc) Recovery tower overhead temperatures should be maintained to at least 30°F (17oC) above the dew\npoint.\nd) Type 316L stainless steel may be used in the top of the dry tower, phenol flash tower and various\ncondenser shells and separator drums that handle phenol-containing water.\ne) Tubes and headers in extract furnaces should be 316L.\nf) Alloy C276 has been used in areas of high velocity or other locations where 316L is inadequate.\n5.1.1.8.7 Inspection and Monitoring\na) UT and RT to monitor for loss in thickness.\nb) ER corrosion probes and corrosion coupons have been used for corrosion monitoring.\n5.1.1.8.8 Related Mechanisms\nNot applicable.\n5.1.1.8.9 References\n1. ASM Metals Handbook, “Corrosion in Petroleum Refining and Petrochemical Operations,” Volume 13,\nASM International, Matierals Park, OH.",
    "kind": "section"
  },
  {
    "title": "5.1.1.9 Phosphoric Acid Corrosion",
    "start_page": 208,
    "end_page": 208,
    "text": "5.1.1.9 Phosphoric Acid Corrosion\n5.1.1.9.1 Description of Damage\nPhosphoric acid is most often used as a catalyst in polymerization units. It can cause both pitting corrosion\nand localized corrosion of carbon steels depending on water content.\n5.1.1.9.2 Affected Materials\nIn order of increasing resistance: carbon steel, 304L SS, 316L SS and Alloy 20.\n5.1.1.9.3 Critical Factors\na) Acid concentration, temperature and contaminants.\nb) Solid phosphoric acid catalysts are not corrosive to carbon steel unless free water is present. When\nwater is present, severe corrosion of carbon steel may occur.\nc) Corrosion rates increase with increasing temperature.\nd) Corrosion can penetrate a 1/4-inch thick steel tube in eight hours.\ne) Most corrosion probably occurs during water-washing operations at shutdowns.\nf) Contaminants, such as chlorides, can increase phosphoric acid corrosion.\n5.1.1.9.4 Affected Units or Equipment\na) Piping and equipment in the polymerization unit where water mixes with catalyst.\nb) Corrosion is usually found in low velocity areas where there is little or no circulation such as piping\nmanifolds, the bottom of kettle-type reboilers, partial penetration welds, and exchangers where there is\nsufficient residence time to permit the settling of acid droplets.\n5.1.1.9.5 Appearance or Morphology of Damage\nGeneral or localized thinning of carbon steel.\n5.1.1.9.6 Prevention / Mitigation\na) Selective upgrading to corrosion resistant materials is the only option where water cannot be eliminated.\nb) Type 304L SS is satisfactory for phosphoric acid concentration of 100% up to about 120oF (49oC). Type\n316L SS is required from 120oF to 225oF (49oC to 107oC)).\nc) Type 316L SS and Alloy 20 are effective at concentrations up to 85% at boiling temperatures.\n5.1.1.9.7 Inspection and Monitoring\na) UT and RT for loss of thickness.\nb) Sample iron in water from first column overhead receiver.\nc) Online corrosion monitoring using ER probes and/or corrosion coupons in the water draw from the first\ncolumn overhead condenser and the reboiler.\n5.1.1.9.8 Related Mechanisms\nNot applicable.\n5.1.1.9.9 References\n1. R.A. White and E.F. Ehmke, “Materials Selection for Refineries and Associated Facilities,” NACE\nInternational, Houston, TX.\n2. NACE Course Book, “Corrosion Control in the Refining Industry,” NACE International, Houston, TX,\n1999.",
    "kind": "section"
  },
  {
    "title": "5.1.1.10 Sour Water Corrosion (Acidic)",
    "start_page": 209,
    "end_page": 209,
    "text": "5.1.1.10 Sour Water Corrosion (Acidic)\n5.1.1.10.1 Description of Damage.\na) Corrosion of steel due to acidic sour water containing H S at a pH between 4.5 and 7.0. Carbon dioxide\n2\n(CO ) may also be present.\n2\nb) Sour waters containing significant amounts of ammonia, chlorides or cyanides may significantly affect\npH but are outside the scope of this section.\n5.1.1.10.2 Affected Materials\na) Primarily affects carbon steel.\nb) Stainless steels, copper alloys and nickel base alloys are usually resistant.\n5.1.1.10.3 Critical Factors\na) H S content, pH, temperature, velocity and oxygen concentration are all critical factors.\n2\nb) The H S concentration in the sour water is dependent on the H S partial pressure in the gas phase as\n2 2\nwell as temperature and pH.\nc) At a given pressure, the H S concentration in the sour water decreases as temperature increases.\n2\nd) Increasing concentrations of H S tend to decrease solution pH down to about 4.5. Streams with a pH\n2\nbelow 4.5 indicate the presence of a strong acid which would be the main corrosion concern (see\n5.1.1).\ne) Above a pH of about 4.5, a protective, thin iron sulfide layer limits the corrosion rate.\nf) In some instances at a pH above 4.5, a thicker, porous sulfide film layer can form. This can promote\npitting under sulfide deposits. Typically, this does not affect the general corrosion rate.\ng) Other contaminants have a significant affect on water pH. For example, HCl and CO lower pH (more\n2\nacidic). Ammonia significantly increases pH and is more often associated with alkaline sour water\nwhere the main concern is ammonia bisulfide corrosion (see 5.1.1.2).\nh) The presence of air or oxidants may increase the corrosion and usually produces pitting or underdeposit\nattacks.\n5.1.1.10.4 Affected Units or Equipment\nAcid sour water corrosion is a concern in overhead systems of FCC and coker gas fractionation plants with\nhigh H S levels and low NH levels.\n2 3\n5.1.1.10.5 Appearance or Morphology of Damage\na) Corrosion damage from acidic sour water is typically general thinning. However, localized corrosion or\nlocalized underdeposit attack can occur, especially if oxygen is present. Corrosion in CO containing\n2\nenvironments may be accompanied by carbonate stress corrosion cracking (see 5.1.2.5).\nb) 300 Series SS are susceptible to pitting attack and may experience crevice corrosion and/or chloride\nstress corrosion cracking (see 4.5.1).\n5.1.1.10.6 Prevention / Mitigation\na) 300 Series SS can be used at temperatures below about 140oF (60oC) where Chloride Stress Corrosion\nCracking (CSCC) is not likely.\nb) Copper alloys and nickel alloys are generally not susceptible to acid sour water corrosion. However,\ncopper alloys are vulnerable to corrosion in environments with ammonia.",
    "kind": "section"
  },
  {
    "title": "5.1.1.10.7 Inspection and Monitoring",
    "start_page": 210,
    "end_page": 210,
    "text": "5.1.1.10.7 Inspection and Monitoring\na) Evidence of locally thinned areas can be found using scanning ultrasonic thickness methods or profile\nradiography.\nb) For carbon steel, damage is usually in the form general thinning but may be highly localized to specific\nareas of high velocity or turbulence, typically where a water phase is condensing.\nc) Process and corrosion monitoring are important aspects of a well-developed program to minimize the\neffects of acidic sour water corrosion.\nd) The water draws of overhead accumulators should be monitored periodically to measure pH.\ne) Properly placed corrosion probes and corrosion coupons provide additional information on the rate and\nextent of potential damage.\n5.1.1.10.8 Related Mechanisms\nOther factors to consider in these environments include wet H S damage (see 5.1.2.3) and carbonate SCC.\n2\n(see 5.1.2.5).\n5.1.1.10.9 References\n1. Joerg Gutzeit, ”Corrosion of Steel by Sulfides and Cyanides in Refinery Condensate Water,” Materials\nProtection, December, 1968, p. 17-23.\n2. R.H. Hausler and N.D. Coble, “Corrosion Control in Crude Unit Overhead Systems,” Paper 42-72 at API\n37th Midyear Meeting, May, 1972.\n3. Bruce D. Craig, “The Nature of Sulfides Formed on Steel in an H S-O Environment,” CORROSION Vol.\n2 2\n35, No. 3, March 1979, p. 136-138.\n4. Dillon, C.P., “Corrosion Control in the Chemical Process Industries,” MTI Publication No. 45, Second\nEdition, NACE International, Houston, TX, 1994.\n5. Jones, Denny A., “Principles and Prevention of Corrosion,” Prentice-Hall, Inc., NY, 1996.\n6. Bruce D. Craig, “Sour-Gas Design Considerations,” Society of Petroleum Engineers (SPE) Monograph\nSeries, Monograph Volume 15, TX, 1993.",
    "kind": "section"
  },
  {
    "title": "5.1.1.11 Sulfuric Acid Corrosion",
    "start_page": 211,
    "end_page": 211,
    "text": "5.1.1.11 Sulfuric Acid Corrosion\n5.1.1.11.1 Description of Damage.\nSulfuric acid promotes general and localized corrosion of carbon steel and other alloys. Carbon steel heat\naffected zones may experience severe corrosion.\n5.1.1.11.2 Affected Materials\nIn order of increasing resistance: carbon steel, 316L SS, Alloy 20, high silicon cast iron, high nickel cast iron,\nAlloy B-2 and Alloy C276.\n5.1.1.11.3 Critical Factors\na) Acid concentration, temperature ,alloy content, velocity ,contamination and presence of oxidizers.\nb) Figure 5-8 shows a plot of carbon steel corrosion rates as a function of sulfuric acid concentration and\ntemperature.\nc) Carbon steel corrosion rates increase significantly if the flow velocity exceeds about 2 to 3 fps (0.6 to\n0.9 m/s) or at acid concentrations below 65%.\nd) Mix points with water cause heat to be released and high corrosion rates can occur where the acid\nbecomes diluted.\ne) The presence of oxidizers can greatly increase the corrosion rate.\n5.1.1.11.4 Affected Units or Equipment\na) Sulfuric acid alkylation units and waste water treatment plants are affected.\nb) Areas of vulnerability in sulfuric acid alkylation units include reactor effluent lines, reboilers,\ndeisobutanizer overhead systems and the caustic treating section (Figure 5-9 and Figure 5-10).\nc) Acid usually ends up in the bottom of fractionation towers and reboilers where it becomes concentrated.\n5.1.1.11.5 Appearance or Morphology of Damage\na) Mostly general in nature, but attacks carbon steel weld heat affected zones rapidly.\nb) Hydrogen grooving may occur in low flow or stagnant areas such as in storage tanks or rail cars.\nc) Sulfuric acid attacks slag left from welding.\nd) If the corrosion rate and velocity are high, there will be no scale.\ne) Corrosion of steel by dilute acid is usually in the form of overall metal loss or pitting and becomes more\nsevere with increasing temperature and velocity.\n5.1.1.11.6 Prevention / Mitigation\na) Corrosion is minimized through materials selection and proper operation within design velocities.\nb) Alloys such as Alloy 20, Alloy 904L and Alloy C-276 resist dilute acid corrosion and form a protective\niron sulfate film on the surface.\nc) Acidified product streams can be washed with caustic to neutralize the acid.\n5.1.1.11.7 Inspection and Monitoring\na) UT or RT inspection of turbulent zones and hottest areas.\nb) Corrosion monitoring with coupons and ER probes.\n5.1.1.11.8 Related Mechanisms\nNot applicable.",
    "kind": "section"
  },
  {
    "title": "Figure 5-8 – Sulfuric acid corrosion data.",
    "start_page": 213,
    "end_page": 213,
    "text": "Figure 5-8 – Sulfuric acid corrosion data.",
    "kind": "figure_caption"
  },
  {
    "title": "Figure 5-9 – Accelerated corrosion under a baffle.",
    "start_page": 213,
    "end_page": 213,
    "text": "Figure 5-9 – Accelerated corrosion under a baffle.",
    "kind": "figure_caption"
  },
  {
    "title": "Figure 5-10 – Grooving corrosion in the carbon steel vapor line from an alkaline water wash drum in a",
    "start_page": 214,
    "end_page": 214,
    "text": "Figure 5-10 – Grooving corrosion in the carbon steel vapor line from an alkaline water wash drum in a",
    "kind": "figure_caption"
  },
  {
    "title": "5.1.1.11.9 References",
    "start_page": 212,
    "end_page": 214,
    "text": "5.1.1.11.9 References\n1. NACE Publication 5A151, Materials of Construction for Handling Sulfuric Acid, NACE International,\nHouston, TX, 1985.\n2. Sheldon W. Dean and George D. Grab, “Corrosion of Carbon Steel by Concentrated Sulfuric Acid,”\nNACE Paper No.147, NACE International, TX, 1984.\n3. S. K. Brubaker, “Materials of Construction for Sulfuric Acid,” Process Industries Corrosion—The Theory\nand Practice, NACE International, Houston, TX, pp. 243-258.\n4. API Publication 581, Risk-Based Inspection - Base Resource Document, Second Edition, American\nPetroleum Institute, Washington, DC.\n5. NACE Course Book, “Corrosion Control in the Refining Industry,” NACE International, Houston, TX,\n1999.\n6. NACE Standard RP0294, Design, Fabrication, and Inspection of Tanks for the Storage of Concentrated\nSulfuric Acid and Oleum at Ambient Temperatures, NACE International, Houston, TX.\nDecember 2003 API Recommended Practice 571 5-29\nFigure 5-8 – Sulfuric acid corrosion data.\nFigure 5-9 – Accelerated corrosion under a baffle.\n5-30 API Recommended Practice 571 December 2003\nFigure 5-10 – Grooving corrosion in the carbon steel vapor line from an alkaline water wash drum in a\nsulfuric acid alkylation unit.",
    "kind": "section"
  },
  {
    "title": "5.1.2 Environment-Assisted Cracking",
    "start_page": 215,
    "end_page": 215,
    "text": "5.1.2 Environment-Assisted Cracking\n5.1.2.1 Polythionic Acid Stress Corrosion Cracking (PASCC)\n5.1.2.1.1 Description of Damage\na) A form of stress corrosion cracking normally occurring during shutdowns, startups or during operation\nwhen air and moisture are present. Cracking is due to sulfur acids forming from sulfide scale, air and\nmoisture acting on sensitized austenitic stainless steels.\nb) Usually adjacent to welds or high stress areas.\nc) Cracking may propagate rapidly through the wall thickness of piping and components in a matter of\nminutes or hours.\n5.1.2.1.2 Affected Materials\n300 Series SS, Alloy 600/600H and Alloy 800/800H.\n5.1.2.1.3 Critical Factors\na) A combination of environment, material, and stress are required.\ni) Environment - Metallic components form a surface sulfide scale when exposed to sulfur\ncompounds. The scale may react with air (oxygen) and moisture to form sulfur acids (polythionic\nacid).\nii) Material - The material must be in a susceptible or “sensitized” condition.\niii) Stress - Residual or applied.\nb) Affected alloys become sensitized during exposure to elevated temperatures during manufacture,\nwelding or high temperature service. “Sensitization” refers to the composition/time/temperature\ndependent formation of chromium carbide in the grain boundaries of the metal. Sensitization occurs in\nthe 750oF to1500oF (400oC to 815oC) temperature range.\nc) The carbon content and the thermal history of the alloy have a significant effect on sensitization\nsusceptibility. Regular and controlled carbon grades of stainless steels such as types 304/304H and\n316/316H are particularly susceptible to sensitizing in the weld HAZ. Low carbon”L” grades (< 0.03% C)\nare less susceptible and usually can be welded without sensitizing. The L grades will not sensitize\nprovided long term operating temperatures do not exceed about 750°F (399oC).\nd) Residual stresses in most components are usually sufficient to promote cracking.\n5.1.2.1.4 Affected Units or Equipment\na) All units where sensitized alloys are used in sulfur-containing environments. Commonly damaged\nequipment includes heat exchanger tubes, furnace tubes and piping.\nb) Fired heaters burning oil, gas, coke and most other sources of fuel may be affected depending on sulfur\nlevels in the fuel.\nc) Severe cases have been found in FCC units (air rings, plenums, slide valves, cyclone components,\nexpansion joint bellows and piping).\nd) In hydroprocessing units (heater tubes, hot feed/effluent exchanger tubes, bellows).\ne) Crude and coker units (piping).\nf) Boilers and high temperature equipment exposed to sulfur-containing combustion products.",
    "kind": "section"
  },
  {
    "title": "Figure 5-12 – Dye penetrant inspection showing extensive O.D. cracking around welds.",
    "start_page": 218,
    "end_page": 218,
    "text": "Figure 5-12 – Dye penetrant inspection showing extensive O.D. cracking around welds.",
    "kind": "figure_caption"
  },
  {
    "title": "Figure 5-13 – High magnification photomicrograph of metallographic sample showing intergranular",
    "start_page": 218,
    "end_page": 218,
    "text": "Figure 5-13 – High magnification photomicrograph of metallographic sample showing intergranular",
    "kind": "figure_caption"
  },
  {
    "title": "Figure 5-14 – PT inspection of a type 304 stainless steel catalyst withdrawal line piping and weld neck",
    "start_page": 219,
    "end_page": 219,
    "text": "Figure 5-14 – PT inspection of a type 304 stainless steel catalyst withdrawal line piping and weld neck",
    "kind": "figure_caption"
  },
  {
    "title": "Figure 5-15 – Cross-section of the catalyst withdrawal line attached to the flange in Figure 5-14",
    "start_page": 219,
    "end_page": 219,
    "text": "Figure 5-15 – Cross-section of the catalyst withdrawal line attached to the flange in Figure 5-14",
    "kind": "figure_caption"
  },
  {
    "title": "Figure 5-16 – Higher magnification view showing intergranular cracking. Mag. 200x",
    "start_page": 220,
    "end_page": 220,
    "text": "Figure 5-16 – Higher magnification view showing intergranular cracking. Mag. 200x",
    "kind": "figure_caption"
  },
  {
    "title": "5.1.2.1.5 Appearance or Morphology of Damage",
    "start_page": 216,
    "end_page": 220,
    "text": "5.1.2.1.5 Appearance or Morphology of Damage\na) Typically occurs next to welds, but can also occur in the base metal (Figure 5-12). It is usually quite\nlocalized and may not be evident until a leak appears during start-up or, in some cases, operation.\nb) Cracking propagates intergranularly (Figure 5-13).\nc) Corrosion or loss in thickness is usually negligible.\n5.1.2.1.6 Prevention / Mitigation\na) If equipment will be opened or exposed to air, preventive measures should be taken to minimize or\neliminate PASCC include flushing the equipment with alkaline or soda ash solution to neutralize sulfur\nacids immediately after or during shutdown or purging with dry nitrogen or nitrogen/ammonia during the\nshutdown to prevent air exposure. Refer to guidelines in NACE RP0170.\nb) For furnaces, keep the firebox heated above the dewpoint to prevent acids from forming on heater\ntubes.\nc) Low carbon grades such as 304L/316L/317L provide some measure of improvement over controlled\ncarbon grades. The L grades will sensitize if exposed more than several hours above about 1000oF\n(538oC) or long term above 750oF (400oC).\nd) Improved resistance to PASCC cracking can be achieved with modified versions of these alloys\ncontaining small amounts of Ti and Nb. Typically used are the chemically stabilized grades (austenitic\nstainless steel types 321 and 347 and nickel base Alloys 825 and 625).\ne) ASTM specifications allow mill products to be shipped in a stabilized condition rather than solution\nannealed. This heat treatment will minimize potential sensitization problems especially with type 321.\nf) A thermal stabilization heat treatment at 1650oF (899oC) may be applied to chemically stabilized\naustenitic stainless steel welds after all welding is complete in an attempt to reduce sensitization and\nPTA susceptibility. This heat treatment is difficult to apply in the field.\ng) Susceptibility to PASCC can be determined by laboratory corrosion testing according to ASTM A262\nPractice C. A sensitizing heat treatment is often applied to L and/or chemically stabilized grades prior to\ntesting.\n5.1.2.1.7 Inspection and Monitoring\na) PT examination can be used to detect PASCC cracking (Figure 5-12 through Figure 5-16). However,\nbecause the cracks are filled with a tight deposit, flapper disc sanding may be needed to improve the PT\nsensitivity.\nb) PASCC cracking can be an inspection challenge because the cracking may not occur until well into a\nturnaround.\nc) Monitoring for PASCC cracking during operation is not usually practical. Conditions causing the cracking\nare not usually present while operating.\n5.1.2.1.8 Related Mechanisms\nAlso known as Polythionic Acid Stress Corrosion Cracking (PTA SCC), Intergranular Corrosion (IGC) and\nIntergranular Attack (IGA).\n5.1.2.1.9 References\n1. “Metals Handbook,” Volume 13, CORROSION, ASM International, Materials Park,OH, pp. 327.\n2. NACE Recommended Practice RP0170, Protection of Austenitic Stainless Steels and Other Austenitic\nAlloys from Polythionic Acid Stress Corrosion Cracking during Shutdown of Refinery Equipment, NACE\nInternational, Houston, TX.\n3. D.V. Beggs, and R.W. Howe, “Effects of Welding and Thermal Stabilization on the Sensitization and\nPolythionic Acid Stress Corrosion Cracking of Heat and Corrosion-Resistant Alloys,” CORROSION/93,\nPaper 541, NACE International, Houston, TX, 1993.\nDecember 2003 API Recommended Practice 571 5-33\n4. L. Scharfstein, “The Effect of Heat Treatments in the Prevention of Intergranular Corrosion Failures of\nAISI 321 Stainless Steel,” Materials Performance, September 1983, pp. 22-24.\n5. E. Lendvai-Linter, “Stainless Steel Weld Overlay Resistance to Polythionic Acid Attack,” Materials\nPerformance, Volume 18, No. 3, 1979, pp. 9.\n6. J. E. Cantwell, “Embrittlement and Intergranular Stress Corrosion Cracking of Stainless Steels After\nElevated Temperature Exposure in Refinery Process Units,” Proceedings of API Division of Refining\nMidyear Meeting, May, 1984.\n7. R.L. Piehl, “Stress Corrosion Cracking by Sulfur Acids,” Proceedings of API Division of Refining, Volume\n44 (III), 1964, pp. 189-197.\n8. C.H. Samans, “Stress Corrosion Cracking Susceptibility of Stainless Steels and Nickel-Base Alloys in\nPolythionic Acids and Acid Copper Sulfate Solution,” CORROSION, Volume 20, No. 8, NACE\nInternational, TX, 1994, pp. 256-262.\n9. C.D. Stevens and R.C. Scarberry, “The Relation of Sensitization to Polythionic Acid Cracking of Incoloy\nAlloys 800 and 801”, NACE Proceedings of the 25th Conference, NACE International, Houston, TX,\n1969, pp. 583-586.\n10. E. Nagashima, K. Matsumoto, and K. Shibata, “Effects of Sensitization and Service Fluid Chemistry on\nPolythionic Acidi Stress Corrosion Cracking of 18-8 Stainless Steels”, CORROSION/98, Paper 592,\nNACE International, Houston, TX, 1998.\n5-34 API Recommended Practice 571 December 2003\nFigure 5-12 – Dye penetrant inspection showing extensive O.D. cracking around welds.\nFigure 5-13 – High magnification photomicrograph of metallographic sample showing intergranular\ncracking and grain dropping.\nDecember 2003 API Recommended Practice 571 5-35\nFigure 5-14 – PT inspection of a type 304 stainless steel catalyst withdrawal line piping and weld neck\nflange.\nFigure 5-15 – Cross-section of the catalyst withdrawal line attached to the flange in Figure 5-14\nshowing cracking in the weld HAZ. Mag. 3x.\n5-36 API Recommended Practice 571 December 2003\nFigure 5-16 – Higher magnification view showing intergranular cracking. Mag. 200x",
    "kind": "section"
  },
  {
