Repository: mosadddeq01/SGCE-KG

# Cookiecutter Data Structure Template

<a target="_blank" href="https://cookiecutter-data-science.drivendata.org/">
</a>

this is my template for Data Science project

## Project Organization

```
├── LICENSE            <- Open-source license if one is chosen
├── Makefile           <- Makefile with convenience commands like `make data` or `make train`
├── README.md          <- The top-level README for developers using this project.
├── data
│   ├── external       <- Data from third party sources.
│   ├── interim        <- Intermediate data that has been transformed.
│   ├── processed      <- The final, canonical data sets for modeling.

File: 000/000-PreviouslyCoded/kept_sections.json (part 11 of 12)
[
    "title": "5.1.2.2 Amine Stress Corrosion Cracking",
    "start_page": 221,
    "end_page": 221,
    "text": "5.1.2.2 Amine Stress Corrosion Cracking\n5.1.2.2.1 Description of Damage\na) Amine cracking is a common term applied to the cracking of steels under the combined action of tensile\nstress and corrosion in aqueous alkanolamine systems used to remove/absorb H S and/or CO and\n2 2\ntheir mixtures from various gas and liquid hydrocarbon streams.\nb) Amine cracking is a form of alkaline stress corrosion cracking.\nc) It is most often found at or adjacent to non-PWHT’d carbon steel weldments or in highly cold worked\nparts.\nd) Amine cracking should not be confused with several other types of SCC that can occur in amine\nenvironments which are further described in 5.1.2.3 and 5.1.2.5.\n5.1.2.2.2 Affected Materials\nCarbon steel and low alloy steels.\n5.1.2.2.3 Critical Factors\na) The critical factors are the level of tensile stress, amine concentration and temperature.\nb) Cracking is associated with residual stresses from welding, cold working or fabrication that have not\nbeen removed through an effective stress-relieving heat treatment.\nc) Cracking is more likely to occur in lean MEA and DEA services but is also found in most amines\nincluding MDEA and DIPA (ADIP).\nd) Cracking has been reported down to ambient temperatures with some amines. Increasing temperature\nand stress levels increases the likelihood and severity of cracking. Refer to API RP 945 for guidelines\non PWHT requirements for various amine services.\ne) Amine cracking is most often associated with lean amine services. The pure alkanolamine does not\ncause cracking. Cracking in rich amine services are most often associated with wet H S problems (see\n2\n5.1.2.3).\nf) Cracking can occur in non-PWHT’d piping and equipment as a result exposure to steamout and to\nshort-term amine carryover.\ng) Amine concentration does not appear to have a significant effect on the propensity for cracking.\nh) Some refiners believe cracking will not occur below an amine concentration of about 2% to 5%.\nHowever, local enrichment and steamout can reduce this limit and some plants have used lower limits\ndown to 0.2%.\n5.1.2.2.4 Affected Units or Equipment\nAll non-PWHT carbon steel piping and equipment in lean amine service including contactors, absorbers,\nstrippers, regenerators and heat exchangers as well as any equipment subject to amine carryover.\n5.1.2.2.5 Appearance or Morphology of Damage\na) Amine cracking results in surface breaking flaws that initiate on the ID of piping and equipment primarily\nin the weld HAZ but has also been found in weld metal and high stress areas adjacent to the HAZ.\nb) Cracking typically develops parallel to the weld and there may be parallel cracks. In weld metal, the\ncracks are either transverse or longitudinal with the weld.\nc) At set-on nozzles, the cracks are radial in the base metal, i.e., they fan out from the bore. At set-in\nnozzles, the cracks are usually parallel to the weld.\nd) The appearance of the cracks on the surface may be similar to those caused by wet H S cracking.\n2\ne) Since the driving force for cracking is residual stress, cracks are often found on the process side,\nopposite external attachment welds.",
    "kind": "section"
  },
  {
    "title": "Figure 5-17 – A photomicrograph of a cross-section of a weld in non-PWHT piping showing a SCC in",
    "start_page": 223,
    "end_page": 223,
    "text": "Figure 5-17 – A photomicrograph of a cross-section of a weld in non-PWHT piping showing a SCC in",
    "kind": "figure_caption"
  },
  {
    "title": "Figure 5-18 – A higher magnification view of the crack tip in Figure 5-17. Mag. 200x.",
    "start_page": 223,
    "end_page": 223,
    "text": "Figure 5-18 – A higher magnification view of the crack tip in Figure 5-17. Mag. 200x.",
    "kind": "figure_caption"
  },
  {
    "title": "Figure 5-19 – A photomicrograph of a cross-section of a piping weld showing stress corrosion",
    "start_page": 224,
    "end_page": 224,
    "text": "Figure 5-19 – A photomicrograph of a cross-section of a piping weld showing stress corrosion",
    "kind": "figure_caption"
  },
  {
    "title": "Figure 5-20 – A higher magnification view of the cracks in Figure 5-19 which illustrates the",
    "start_page": 224,
    "end_page": 224,
    "text": "Figure 5-20 – A higher magnification view of the cracks in Figure 5-19 which illustrates the",
    "kind": "figure_caption"
  },
  {
    "title": "Figure 5-24 and Figure 5-25).",
    "start_page": 225,
    "end_page": 225,
    "text": "Figure 5-24 and Figure 5-25).",
    "kind": "figure_caption"
  },
  {
    "title": "5.1.2.2.6 Prevention / Mitigation",
    "start_page": 222,
    "end_page": 224,
    "text": "5.1.2.2.6 Prevention / Mitigation\na) PWHT all carbon steel welds in piping and equipment in accordance with API RP 945. The same\nrequirement applies to repair welds and to internal and external attachment welds.\nb) Use solid or clad stainless steel, Alloy 400 or other corrosion resistant alloys in lieu of carbon steel.\nc) Water wash non-PWHT carbon steel piping and equipment prior to welding, heat treatment or steamout.\n5.1.2.2.7 Inspection and Monitoring\na) Although cracks may be seen visually, crack detection is best performed with WFMT or ACFM\ntechniques. Surface preparation by grit blasting, high pressure water blasting or other methods is\nrequired for WFMT but may not be necessary for ACFM.\nb) PT is usually not effective in finding tight and/or scale filled cracks and should not be used.\nc) If the cracks have minimum branching, crack depths can be measured with a suitable UT technique\nincluding external SWUT.\nd) AET can also be used for monitoring crack growth and locating growing cracks.\n5.1.2.2.8 Related Mechanisms\nAmine cracking is more properly termed amine stress corrosion cracking and is a form of Alkaline Stress\nCorrosion Cracking (ASCC). Caustic stress corrosion cracking (see 4.3.10) and carbonate stress corrosion\ncracking (see 5.1.2.5) are two other forms of ASCC that are similar in appearance.\n5.1.2.2.9 References\n1. API Recommended Practice 945, Avoiding Environmental Cracking in Amine Units, American Petroleum\nInstitute, Washington, D.C.\n2. “Fitness-For-Service Evaluation Procedures for Operating Pressure Vessels, Tanks, and Piping in\nRefinery and Chemical Service.” Materials Properties Council, FS-26, Draft No. 5,Consultants Report,\nNY, 1995.\n3. J. Gutzeit and J.M. Johnson, “Stress Corrosion Cracking of Carbon Steel Welds in Amine Service,”\nMaterials Performance, Vol. 25, No.7, 1986, p.18.\n4. J.P. Richert et al, “Stress Corrosion Cracking of Carbon Steel in Amine Systems,” Paper No. 187,\nCORROSION/87, NACE International, Houston, TX, 1987.\n5. Bagdasarian et al, “Stress Corrosion Cracking of Carbon Steel in DEA and ADIP Solutions,” Materials\nPerformance, 1991, pp. 63-67.\nDecember 2003 API Recommended Practice 571 5-39\nFigure 5-17 – A photomicrograph of a cross-section of a weld in non-PWHT piping showing a SCC in\nthe vicinity of a piping weld. Mag. 6x (From API 945)\nFigure 5-18 – A higher magnification view of the crack tip in Figure 5-17. Mag. 200x.\n(From API RP 945.)\n5-40 API Recommended Practice 571 December 2003\nFigure 5-19 – A photomicrograph of a cross-section of a piping weld showing stress corrosion\ncracking in section of the line from the MEA absorber column normally operated at 100oF (38oC).\nMag. 6x. (From API RP 945.)\nFigure 5-20 – A higher magnification view of the cracks in Figure 5-19 which illustrates the\nintergranular nature of cracking. Mag. 200x. (From API RP 945.)",
    "kind": "section"
  },
  {
    "title": "5.1.2.3 Wet H S Damage (Blistering/HIC/SOHIC/SSC)",
    "start_page": 225,
    "end_page": 226,
    "text": "5.1.2.3 Wet H S Damage (Blistering/HIC/SOHIC/SSC)\n2\n5.1.2.3.1 Description of Damage\nThis section describes four types of damage that result in blistering and/or cracking of carbon steel and low\nalloy steels in wet H S environments.\n2\na) Hydrogen Blistering\nHydrogen blisters may form as surface bulges on the ID, the OD or within the wall thickness of a pipe or\npressure vessel. The blister results from hydrogen atoms that form during the sulfide corrosion process\non the surface of the steel, that diffuse into the steel, and collect at a discontinuity in the steel such as\nan inclusion or lamination. The hydrogen atoms combine to form hydrogen molecules that are too large\nto diffuse out and the pressure builds to the point where local deformation occurs, forming a blister.\nBlistering results from hydrogen generated by corrosion, not hydrogen gas from the process stream.\n(Figure 5-21 and Figure 5-22.)\nb) Hydrogen Induced Cracking (HIC)\nHydrogen blisters can form at many different depths from the surface of the steel, in the middle of the\nplate or near a weld. In some cases, neighboring or adjacent blisters that are at slightly different depths\n(planes) may develop cracks that link them together. Interconnecting cracks between the blisters often\nhave a stair step appearance, and so HIC is sometimes referred to as “stepwise cracking” (Figure 5-23,\nFigure 5-24 and Figure 5-25).\nc) Stress Oriented Hydrogen Induced Cracking (SOHIC)\nSOHIC is similar to HIC but is a potentially more damaging form of cracking which appears as arrays of\ncracks stacked on top of each other. The result is a through-thickness crack that is perpendicular to the\nsurface and is driven by high levels of stress (residual or applied). They usually appear in the base\nmetal adjacent to the weld heat affected zones where they initiate from HIC damage or other cracks or\ndefects including sulfide stress cracks (Figure 5-26 and Figure 5-27).\nd) Sulfide Stress Corrosion Cracking (SSC)\nSulfide Stress Cracking (SSC) is defined as cracking of metal under the combined action of tensile\nstress and corrosion in the presence of water and H S. SSC is a form of hydrogen stress cracking\n2\nresulting from absorption of atomic hydrogen that is produced by the sulfide corrosion process on the\nmetal surface.\nSSC can initiate on the surface of steels in highly localized zones of high hardness in the weld metal\nand heat affected zones. Zones of high hardness can sometimes be found in weld cover passes and\nattachment welds which are not tempered (softened) by subsequent passes. PWHT is beneficial in\nreducing the hardness and residual stresses that render a steel susceptible to SSC. High strength\nsteels are also susceptible to SSC but these are only used in limited applications in the refining industry.\n(Figure 5-28 and Figure 5-29). Some carbon steels contain residual elements that form hard areas in\nthe heat affected zones that will not temper at normal stress relieving temperatures. Using preheat\nhelps minimize these hardness problems.\n5.1.2.3.2 Affected Materials\nCarbon steel and low alloy steels.\n5.1.2.3.3 Critical Factors\na) The most important variables that affect and differentiate the various forms of wet H S damage are\n2\nenvironmental conditions (pH, H S level, contaminants, temperature), material properties (hardness,\n2\nmicrostructure, strength) and tensile stress level (applied or residual). These factors are outlined below.\nb) All of these damage mechanisms are related to the absorption and permeation of hydrogen in steels.\ni) pH\n• Hydrogen permeation or diffusion rates have been found to be minimal at pH 7 and increase at\nboth higher and lower pH’s. The presence of hydrogen cyanide (HCN) in the water phase\nsignificantly increases permeation in alkaline (high pH) sour water.\n• Conditions which are known to promote blistering, HIC, SOHIC and SSC are those containing\nfree water (in liquid phase) and:\n5-42 API Recommended Practice 571 December 2003\n• >50 wppm dissolved H S in the free water, or\n2\n• free water with pH <4 and some dissolved H S present, or\n2\n• free water with pH >7.6 and 20 wppm dissolved hydrogen cyanide (HCN) in the water\nand some dissolved H S present, or\n2\n• >0.0003 MPa (0.05 psia) partial pressure of H S in the gas phase.\n2\n• Increasing levels of ammonia may push the pH higher into the range where cracking can occur.\nii) H S\n2\n• Hydrogen permeation increases with increasing H S partial pressure due to a concurrent\n2\nincrease in the H S concentration in the water phase.\n2\n• An arbitrary value of 50 wppm H S in the water phase is often used as the defining concentration\n2\nwhere wet H S damage becomes a problem. However, there are cases where cracking has\n2\noccurred at lower concentrations or during upset conditions where wet H S was not ordinarily\n2\nanticipated. The presence of as little as 1 wppm of H2S in the water has been found to be\nsufficient to cause hydrogen charging of the steel.\n• Susceptibility to SSC increases with increasing H S partial pressures above about 0.05 psi\n2\n(0.0003 mpa) H S in steels with a tensile strength above about 90 ksi or in steels with localized\n2\nzones of weld or weld HAZ hardness above 237 HB.\niii) Temperature\n• Blistering, HIC, and SOHIC damage have been found to occur between ambient and 300oF\n(150oC) or higher.\n• SSC generally occurs below about 180oF (82oC).\niv) Hardness\n• Hardness is primarily an issue with SSC. Typical low-strength carbon steels used in refinery\napplications should be controlled to produce weld hardness <200 HB in accordance with NACE\nRP0472. These steels are not generally susceptible to SSC unless localized zones of hardness\nabove 237 HB are present.\n• Blistering, HIC and SOHIC damage are not related to steel hardness.\nv) Steelmaking\n• Blistering and HIC damage are strongly affected by the presence of inclusions and laminations\nwhich provide sites for diffusing hydrogen to accumulate.\n• Steel chemistry and manufacturing methods also affect susceptibility and can be tailored to\nproduce the HIC resistant steels outlined in NACE Publication 8X194.\n• Improving steel cleanliness and processing to minimize blistering and HIC damage may still\nleave the steel susceptible to SOHIC.\n• The disadvantage is that an absence of visual blistering may leave a false sense of security that\nH S damage is not active yet subsurface SOHIC damage may be present.\n2\n• HIC is often found in so-called “dirty” steels with high levels of inclusions or other internal\ndiscontinuities from the steel-making process.\nvi) PWHT\n• Blistering and HIC damage develop without applied or residual stress so that PWHT will not\nprevent them from occuring.\n• High local stresses or notch-like discontinuities such as shallow sulfide stress cracks can serve\nas initiation sites for SOHIC. PWHT is highly effective in preventing or eliminating SSC by\nreduction of both hardness and residual stress.\n• SOHIC is driven by localized stresses so that PWHT is also somewhat effective in reducing\nSOHIC damage.",
    "kind": "section"
  },
  {
    "title": "Figure 5-21 – Schematic of hydrogen blistering and HIC damage.",
    "start_page": 229,
    "end_page": 229,
    "text": "Figure 5-21 – Schematic of hydrogen blistering and HIC damage.",
    "kind": "figure_caption"
  },
  {
    "title": "Figure 5-22 – Extensive hydrogen blistering on the surface of steel pressure vessel.",
    "start_page": 229,
    "end_page": 229,
    "text": "Figure 5-22 – Extensive hydrogen blistering on the surface of steel pressure vessel.",
    "kind": "figure_caption"
  },
  {
    "title": "Figure 5-23 – Cross-section of plate showing HIC damage in the shell of a trim cooler which had been",
    "start_page": 230,
    "end_page": 230,
    "text": "Figure 5-23 – Cross-section of plate showing HIC damage in the shell of a trim cooler which had been",
    "kind": "figure_caption"
  },
  {
    "title": "Figure 5-24 – High magnification photomicrograph of HIC damage.",
    "start_page": 230,
    "end_page": 230,
    "text": "Figure 5-24 – High magnification photomicrograph of HIC damage.",
    "kind": "figure_caption"
  },
  {
    "title": "Figure 5-25 – High magnification photomicrograph showing stepwise cracking nature of HIC",
    "start_page": 231,
    "end_page": 231,
    "text": "Figure 5-25 – High magnification photomicrograph showing stepwise cracking nature of HIC",
    "kind": "figure_caption"
  },
  {
    "title": "Figure 5-26 – Schematic showing hydrogen blistering that is accompanied by SOHIC damage at the",
    "start_page": 231,
    "end_page": 231,
    "text": "Figure 5-26 – Schematic showing hydrogen blistering that is accompanied by SOHIC damage at the",
    "kind": "figure_caption"
  },
  {
    "title": "5.1.2.3.4 Affected Units or Equipment",
    "start_page": 227,
    "end_page": 230,
    "text": "5.1.2.3.4 Affected Units or Equipment\na) Blistering, HIC, SOHIC and SSC damage can occur throughout the refinery wherever there is a wet H S\n2\nenvironment present.\nb) In hydroprocessing units, increasing concentration of ammonium bisulfide above 2% increases the\npotential for blistering, HIC and SOHIC.\nc) Cyanides significantly increase the probability and severity of blistering, HIC and SOHIC damage. This\nis especially true for the vapor recovery sections of the fluid catalytic cracking and delayed coking units.\nTypical locations include fractionator overhead drums, fractionation towers, absorber and stripper\ntowers, compressor interstage separators and knockout drums and various heat exchangers,\ncondensers, and coolers. Sour water stripper and amine regenerator overhead systems are especially\nprone to wet H S damage because of generally high ammonia bisulfide concentrations and cyanides.\n2\nd) SSC is most likely found in hard weld and heat affected zones and in high strength components\nincluding bolts, relief valve springs, 400 Series SS valve trim, compressor shafts, sleeves and springs.\n5.1.2.3.5 Appearance or Morphology of Damage\na) All four forms of wet H S damage are best illustrated though the pictures and diagrams shown in Figure\n2\n5-21 through Figure 5-30.\nb) Hydrogen blisters appear as bulges on the ID or OD surface of the steel and can be found anywhere in\nthe shell plate or head of a pressure vessel. Blistering has been found on rare occasions in pipe and\nvery rarely in the middle of a weld. HIC damage can occur wherever blistering or subsurface\nlaminations are present.\nc) In pressure-containing equipment, SOHIC and SSC damage is most often associated with the\nweldments. SSC can also be found at any location where zones of high hardness are found in vessels\nor in high strength steel components.\n5.1.2.3.6 Prevention / Mitigation\na) Effective barriers that protect the surface of the steel from the wet H S environment can prevent\n2\ndamage including alloy cladding and coatings.\nb) Process changes that affect the pH of the water phase and/or ammonia or cyanide concentration can\nhelp to reduce damage. A common practice is to utilize wash water injection to dilute the HCN\nconcentration, for example, in FCC gas plants. Cyanides can be converted to harmless thiocyanates by\ninjecting dilute streams of ammonium polysulfides. Injection facilities require careful design.\nc) HIC-resistant steels can be used to minimize the susceptibility to blistering and HIC damage. Detailed\nmaterials and fabrication guidance can be found in NACE Publication 8X194.\nd) SSC can generally be prevented by limiting the hardness of welds and heat affected zones to 200 HB\nmaximum through preheat, PWHT, weld procedures and control of carbon equivalents. Depending on\nthe service environment, small zones of hardness up to 22 HRC should be resistant to SSC. Refer to\nNACE RP0472 for additional details.\ne) PWHT can also help to minimize susceptibility to SOHIC. PWHT has limited value in preventing\nblistering and HIC damage from initiating but is beneficial in reducing residual stresses and strength\nlevels that might otherwise contribute to crack propagation.\nf) Specialized corrosion inhibitors can be used.\n5.1.2.3.7 Inspection and Monitoring\na) Process conditions should be evaluated by process engineers and corrosion/materials specialists to\nidentify piping and equipment where conditions are most likely to promote wet H S damage. Field\n2\nsampling of the free water phase should be performed on a periodic or as-needed basis to monitor\nconditions or changes in conditions, particularly if water washing or polysulfide injection is used.\nb) Inspection for wet H S damage generally focuses on weld seams and nozzles. Since the\n2\nconsequences can be severe, refineries generally have a procedure to prioritize and execute inspection\n5-44 API Recommended Practice 571 December 2003\nfor this type of damage. General notes on inspection for wet H S damage are included below.\n2\nHowever, for the development of more detailed inspection plans including methods, coverage and\nsurface preparation, the reader is directed to extensive recommendations on detection and repair\noutlined in NACE RP0296.\nc) Although cracks may be seen visually, crack detection is best performed with WFMT, EC, RT or ACFM\ntechniques. Surface preparation by grit blasting, high pressure water blasting or other methods is\nusually required for WFMT but not for ACFM. PT cannot find tight cracks and should not be depended\non.\nd) UT techniques including external SWUT can be used. SWUT is especially useful for volumetric\ninspection and crack sizing. Electrical resistance instruments are not effective for measuring crack\ndepth.\ne) Grinding out the crack or removal by thermal arc gouging is a viable method of crack depth\ndetermination.\nf) AET can be used for monitoring crack growth.\n5.1.2.3.8 Related Mechanisms\na) SSC is a form of hydrogen stress cracking (hydrogen embrittlement). Refer to 4.5.7.\nb) Amine cracking (see 5.1.2.2) and carbonate cracking (see 5.1.2.5) can also occur in wet H S\n2\nenvironments, may be similar in appearance, and are sometimes confused with the various forms of wet\nH S damage.\n2\n5.1.2.3.9 References\n1. NACE Standard RP0296, Guidelines for Detection, Repair and Mitigation of Cracking of Existing\nPetroleum Refinery Pressure Vessels in Wet H S Environments, NACE International, Houston, TX.\n2\n2. MPC Report FS-26, Fitness-For Service Evaluation Procedures for Operating Pressure Vessels, Tanks,\nand Piping in Refinery and Chemical Service, Draft 5, October 1995, Materials Properties Council, NY,\n1995.\n3. G.M. Buchheim, “Ways to Deal With Wet H S Cracking Revealed by Study,” Oil and Gas Journal, July 9,\n2\n1990, pp. 92-96.\n4. R.B. Nielson et al, “Corrosion in Refinery Amine Systems,” Paper No. 571, CORROSION/95, NACE\nInternational, Houston, TX, 1995.\n5. NACE Standard RP0472, Methods and Controls to Prevent in-Service Environmental Cracking of\nCarbon Steel Weldments in Corrosive Petroleum Refining Environments, NACE International, Houston,\nTX.\n6. NACE Publication 8X194, Materials and Fabrication Practices for New Pressure Vessels used in Wet\nH S Refinery Service, NACE International, Houston, TX, 1994.\n2\n7. R.D. Kane, R.J. Horvath, and M.S. Cayard, editors, “Wet H S Cracking of Carbon Steels and\n2\nWeldments,” NACE International, Houston, TX, 1996.\n8. NACE Standard MR0103, Materials Resistant to Sulfide Stress Cracking in Corrosive Petroleum Refining\nEnvironments, NACE International, Houston, TX, 2003.\nDecember 2003 API Recommended Practice 571 5-45\nFigure 5-21 – Schematic of hydrogen blistering and HIC damage.\nFigure 5-22 – Extensive hydrogen blistering on the surface of steel pressure vessel.\n5-46 API Recommended Practice 571 December 2003\nFigure 5-23 – Cross-section of plate showing HIC damage in the shell of a trim cooler which had been\ncooling vapors off a HHPS vessel in a hydroprocessing unit.\nFigure 5-24 – High magnification photomicrograph of HIC damage.",
    "kind": "section"
  },
  {
    "title": "Figure 5-27 – Schematic of SOHIC damage at a fillet weld that is usually a combination of SSC and",
    "start_page": 232,
    "end_page": 232,
    "text": "Figure 5-27 – Schematic of SOHIC damage at a fillet weld that is usually a combination of SSC and",
    "kind": "figure_caption"
  },
  {
    "title": "Figure 5-28 – Photograph showing WFMT of SOHIC damage.",
    "start_page": 232,
    "end_page": 232,
    "text": "Figure 5-28 – Photograph showing WFMT of SOHIC damage.",
    "kind": "figure_caption"
  },
  {
    "title": "Figure 5-29 – Schematic of SSC damage of a hard weld.",
    "start_page": 233,
    "end_page": 233,
    "text": "Figure 5-29 – Schematic of SSC damage of a hard weld.",
    "kind": "figure_caption"
  },
  {
    "title": "Figure 5-30 – Schematic showing morphology of sulfide stress cracking in a hard heat affected zone.",
    "start_page": 233,
    "end_page": 233,
    "text": "Figure 5-30 – Schematic showing morphology of sulfide stress cracking in a hard heat affected zone.",
    "kind": "figure_caption"
  },
  {
    "title": "damage.",
    "start_page": 231,
    "end_page": 233,
    "text": "damage.\nFigure 5-26 – Schematic showing hydrogen blistering that is accompanied by SOHIC damage at the\nweld.\n5-48 API Recommended Practice 571 December 2003\nFigure 5-27 – Schematic of SOHIC damage at a fillet weld that is usually a combination of SSC and\nSOHIC.\nFigure 5-28 – Photograph showing WFMT of SOHIC damage.\nDecember 2003 API Recommended Practice 571 5-49\nFigure 5-29 – Schematic of SSC damage of a hard weld.\nFigure 5-30 – Schematic showing morphology of sulfide stress cracking in a hard heat affected zone.",
    "kind": "section"
  },
  {
    "title": "5.1.2.4 Hydrogen Stress Cracking - HF",
    "start_page": 234,
    "end_page": 234,
    "text": "5.1.2.4 Hydrogen Stress Cracking - HF\n5.1.2.4.1 Description of Damage\nHydrogen Stress Cracking is a form of environmental cracking that can initiate on the surface of high strength\nlow alloy steels and carbon steels with highly localized zones of high hardness in the weld metal and HAZ as\na result of exposure to aqueous HF acid environments.\n5.1.2.4.2 Affected Materials\nCarbon steel and low alloy steels.\n5.1.2.4.3 Critical Factors\na) Steel hardness, strength and stress are the critical factors.\nb) Susceptibility increases with increasing hardness. Hardness levels above Rockwell C 22 (237 BHN) are\nhighly susceptible. Time-to-failure decreases as the hardness increases (higher strength materials).\nc) Under high levels of applied or residual tensile stress (from cold-forming or welding) embrittlement\nresults in cracking of susceptible steels.\nd) Cracking may occur very rapidly, within hours after exposure to the HF environment, or considerable\ntime may pass before cracking initiates.\ne) Hard microstructures may arise in welds, particularly in low heat input welds in the heat affected zones,\nin low alloy steels, or may result from inadequate heat treatment.\n5.1.2.4.4 Affected Units or Equipment\na) All piping and equipment exposed to HF acid at any concentration with hardness levels above the\nrecommended limit are subject to hydrogen stress cracking.\nb) High strength low alloy steels such as ASTM A193-B7 bolts and compressor components are\nsusceptible.\nc) ASTM A193B7M bolts are also susceptible if overtorqued.\n5.1.2.4.5 Appearance or Morphology of Damage\na) This mode of cracking can only be confirmed by metallographic examination. The cracking will be\nintergranular.\nb) Produces surface breaking cracks, usually associated with weldments.\n5.1.2.4.6 Prevention / Mitigation\na) PWHT is beneficial in reducing the hardness and residual stresses that render a steel susceptible to\nSSC.\nb) Typical low-strength carbon steels used in refinery applications should be controlled to produce weld\nhardness <200 HB in accordance with NACE RP0472. These steels are not generally susceptible to\nSCC unless localized zones of hardness above 237 HB are present.\nc) Use carbon steels with Carbon Equivalents (CE) less than 0.43. Where CE is defined as:\nCE = %C + %Mn/6+ %(Cr + Mo + V)/5 + %(Cu + Ni)/15\nd) ASTM A193 grade B7M bolts are softer and lower strength than B7 bolts and are more resistant to\ncracking.\ne) Alloy cladding or nonmetallic coatings that provide an effective barrier and protect the surface of the\nsteel from hydrogen permeation will prevent cracking.\nf) Alloy 400 is not susceptible to this form of cracking but may be susceptible to intergranular stress\ncorrosion cracking, particularly in the non-stress relieved condition (see 5.1.1.6).",
    "kind": "section"
  },
  {
    "title": "5.1.2.4.7 Inspection and Monitoring",
    "start_page": 235,
    "end_page": 235,
    "text": "5.1.2.4.7 Inspection and Monitoring\na) Surface breaking cracks can be found by WFMT.\nb) Hardness testing is the best method to determine the susceptibility of suspect material.\nc) Zones of high hardness can sometimes be found on the process side in weld cover passes and\nattachment welds that are not tempered (softened) by subsequent passes.\n5.1.2.4.8 Related Mechanisms\nThis is the same mechanism that is responsible for sulfide stress corrosion cracking in wet H S environments\n2\nexcept that HF acid is generating the hydrogen. Blistering, HIC and SOHIC damage is similar to that found\nin wet H S (see 5.1.2.3).\n2\n5.1.2.4.9 References\n1. J. D. Dobis, D. R. Clarida and J. P. Richert, “Survey Reveals Nature of Corrosion in HF Alkylation Units,”\nOil and Gas Journal, March 6, 1995, Vol. 93, No.10, pp. 63-68.\n2. ASM Metals Handbook, “Corrosion in Petroleum Refining and Petrochemical Operations,” Volume 13,\nASM International, Materials Park, OH.\n3. NACE RP0472, Methods and Controls to Prevent in-Service Environmental Cracking of Carbon Steel\nWeldments in Corrosive Petroleum Refining Environments, NACE International, Houston, TX.",
    "kind": "section"
  },
  {
    "title": "Figure 5-31 – Carbonate cracking at and adjacent to the weldment in a non-PWHT piping weld in an",
    "start_page": 238,
    "end_page": 238,
    "text": "Figure 5-31 – Carbonate cracking at and adjacent to the weldment in a non-PWHT piping weld in an",
    "kind": "figure_caption"
  },
  {
    "title": "Figure 5-32 – Photomicrograph of a cross-section of carbonate cracking in the base metal. Cracks",
    "start_page": 238,
    "end_page": 238,
    "text": "Figure 5-32 – Photomicrograph of a cross-section of carbonate cracking in the base metal. Cracks",
    "kind": "figure_caption"
  },
  {
    "title": "Figure 5-33 – Photomicrograph of a cross-section of carbonate cracking in the base metal, initiating",
    "start_page": 239,
    "end_page": 239,
    "text": "Figure 5-33 – Photomicrograph of a cross-section of carbonate cracking in the base metal, initiating",
    "kind": "figure_caption"
  },
  {
    "title": "Figure 5-34 – Photomicrograph of a cross-section of carbonate cracking in the base metal, showing",
    "start_page": 239,
    "end_page": 239,
    "text": "Figure 5-34 – Photomicrograph of a cross-section of carbonate cracking in the base metal, showing",
    "kind": "figure_caption"
  },
  {
    "title": "5.1.2.5 Carbonate Stress Corrosion Cracking",
    "start_page": 236,
    "end_page": 239,
    "text": "5.1.2.5 Carbonate Stress Corrosion Cracking\n5.1.2.5.1 Description of Damage\nCarbonate stress corrosion cracking (often referred to as carbonate cracking) is the term applied to surface\nbreaking or cracks that occur adjacent to carbon steel welds under the combined action of tensile stress and\ncorrosion in carbonate-containing systems. It is a form of Alkaline Stress Corrosion Cracking (ASCC)\n5.1.2.5.2 Affected Materials\nCarbon steel and low alloy steels.\n5.1.2.5.3 Critical Factors\na) Stress level and water chemistry are the critical factors.\nb) Carbonate stress corrosion cracking can occur at relatively low levels of residual stress but usually\noccurs at welds or cold worked areas that have not been stress relieved.\nc) Cracking susceptibility increases with increasing pH and carbonate (CO -2) concentration. It can occur\n3\nunder the following conditions:\ni) Non-stress relieved carbon steel,\nii) pH > 9.0 and CO -2 > 100 ppm, or\n3\niii) 8<pH<9.0 and CO -2 > 400 ppm.\n3\nd) If the equipment/piping contains a water phase with 50 wppm or greater H S at a pH of 7.6 or greater,\n2\nthe equipment/piping is considered susceptible.\ne) Cyanides have also been shown to increase cracking susceptibility.\nf) In gas scrubbing units, cracking may occur when the CO content is above 2% and temperatures\n2\nexceed 200oF (93oC).\n5.1.2.5.4 Affected Units or Equipment\na) Carbonate cracking has been most prevalent in the fluid catalytic cracking unit main fractionator\noverhead condensing and reflux system, the downstream wet gas compression system, and the sour\nwater systems emanating from these areas. Both piping and vessels are affected.\nb) Carbonate cracking has also occurred in piping and equipment in potassium carbonate, Catacarb and\nCO removal facilities of hydrogen manufacturing units.\n2\n5.1.2.5.5 Appearance or Morphology of Damage\na) Carbonate cracking typically propagates parallel to the weld in the adjacent base metal, but can also\noccur in the weld deposit or heat-affected zones.\nb) The pattern of cracking observed on the steel surface is sometimes described as a spider web of small\ncracks, which often initiate at or interconnect with weld-related flaws that serve as local stress raisers.\nc) These cracks may be easily mistaken for SSC or SOHIC, however, the carbonate cracks are usually\nfurther from the toe of the weld and have multiple parallel cracks (Figure 3.1.2.5.1 to Figure 3.1.2.5.4).\nd) Carbonate cracks are surface breaking flaws that are predominantly intergranular in nature and typically\noccur in as-welded carbon steel fabrications as a network of very fine, oxide-filled cracks.\n5.1.2.5.6 Prevention / Mitigation\na) Application of a post-fabrication stress-relieving heat treatment of about 1150°F (621oC) is a proven\nmethod of preventing carbonate cracking. Heat treatment requirements apply to repair welds as well as\ninternal and external attachment welds.\nb) Cracking can be eliminated through the use of effective barrier coatings, solid or clad 300 Series SS,\nAlloy 400 or other corrosion resistant alloys in lieu of carbon steel.\nDecember 2003 API Recommended Practice 571 5-53\nc) Water wash non-PWHT piping and equipment prior to steamout or heat treatment in hot carbonate\nsystems.\nd) A metavanadate inhibitor can be used in hot carbonate systems in CO removal units in hydrogen\n2\nmanufacturing units to prevent cracking. Proper dosing and oxidation of the inhibitor must be\nmaintained.\n5.1.2.5.7 Inspection and Monitoring\na) The cracking can involve sporadic and rapid growth, depending on subtle changes in the process, so\nmonitoring has not typically been done. However, periodic monitoring of pH and CO -2 concentration in\n3\nFCC sour waters should be done to determine cracking susceptibility.\nb) Although cracks may be seen visually, crack detection is best performed with WFMT or ACFM\ntechniques. Surface preparation by grit blasting, high pressure water blasting or other methods is\nusually required for WFMT. PT usually cannot find tight or scale filled cracks and should not be used.\nc) There is usually much branching so crack depths may be measured with a suitable UT technique\nincluding external SWUT. Electrical resistance type instruments that measure crack depth are not\neffective because the cracks typically contain magnetic iron oxide.\nd) This cracking is not susceptible to extension by grinding. Grinding out the cracks is a viable method of\ncrack depth determination.\ne) AET can be used for monitoring crack growth and locating growing cracks.\n5.1.2.5.8 Related Mechanisms\nCarbonate cracking is more properly termed carbonate stress corrosion cracking and is a form of Alkaline\nStress Corrosion Cracking (ASCC). Amine cracking (see 5.1.2.2) and caustic stress corrosion cracking (see\n4.5.3) are two other similar forms of ASCC.\n5.1.2.5.9 References\n1. J.H. Kmetz and D.J. Truax, “Carbonate Stress Corrosion Cracking of Carbon Steel in Refinery FCC Main\nFractionator Overhead Systems,” CORROSION/90, Paper No. 206, NACE International, Houston, TX,\n1990.\n2. H.U. Schutt, “Intergranular Wet Hydrogen Sulfide Cracking,” CORROSION/92, Paper No. 454, NACE\nInternational, Houston, TX, 1992.\n3. E. Mirabel et al, “Carbonate-type Cracking in an FCC Wet Gas Compressor Station,” Materials\nPerformance, July, 1991, pp. 41-45.\n4. NACE Standard RP0296, Guidelines for Detection, Repair and Mitigation of Cracking of Existing\nPetroleum Refinery Pressure Vessels in Wet H S Environments, NACE International, Houston, TX.\n2\n5-54 API Recommended Practice 571 December 2003\nFigure 5-31 – Carbonate cracking at and adjacent to the weldment in a non-PWHT piping weld in an\nFCC gas plant after 15 years service.\nFigure 5-32 – Photomicrograph of a cross-section of carbonate cracking in the base metal. Cracks\ninitiate from the I.D. surface (left side). Unetched.\nDecember 2003 API Recommended Practice 571 5-55\nFigure 5-33 – Photomicrograph of a cross-section of carbonate cracking in the base metal, initiating\nat a corrosion pit on the ID surface. Unetched.\nFigure 5-34 – Photomicrograph of a cross-section of carbonate cracking in the base metal, showing\nthe branched nature of the cracking. Etched.",
    "kind": "section"
  },
  {
    "title": "5.1.3 Other Mechanisms",
    "start_page": 240,
    "end_page": 240,
