Repository: mosadddeq01/SGCE-KG

# Cookiecutter Data Structure Template

<a target="_blank" href="https://cookiecutter-data-science.drivendata.org/">
</a>

this is my template for Data Science project

## Project Organization

```
├── LICENSE            <- Open-source license if one is chosen
├── Makefile           <- Makefile with convenience commands like `make data` or `make train`
├── README.md          <- The top-level README for developers using this project.
├── data
│   ├── external       <- Data from third party sources.
│   ├── interim        <- Intermediate data that has been transformed.
│   ├── processed      <- The final, canonical data sets for modeling.

File: 000/000-PreviouslyCoded/kept_text.txt (part 2 of 11)
--- Damage Mechanisms Affecting (pages 1-2) [section]
4.2.12 Dissimilar Metal Weld (DMW) Cracking......................................................................38
4.2.13 Thermal Shock..............................................................................................................42
4.2.14 Erosion/Erosion – Corrosion.......................................................................................44
4.2.15 Cavitation.......................................................................................................................49
4.2.16 Mechanical Fatigue.......................................................................................................53
4.2.17 Vibration-Induced Fatigue............................................................................................59
4.2.18 Refractory Degradation................................................................................................62
4.2.19 Reheat Cracking............................................................................................................63
4.3 Uniform or Localized Loss of Thickness............................................................................65
4.3.1 Galvanic Corrosion.......................................................................................................65
4.3.2 Atmospheric Corrosion................................................................................................69
4.3.3 Corrosion Under Insulation (CUI)................................................................................71
4.3.4 Cooling Water Corrosion..............................................................................................75
4.3.5 Boiler Water Condensate Corrosion...........................................................................78
4.3.6 CO Corrosion...............................................................................................................80
2
4.3.7 Flue-Gas Dew-Point Corrosion....................................................................................84
4.3.8 Microbiologically Induced Corrosion (MIC)................................................................86
4.3.9 Soil Corrosion...............................................................................................................91
4.3.10 Caustic Corrosion.........................................................................................................95
4.3.11 Dealloying......................................................................................................................98
4.3.12 Graphitic Corrosion....................................................................................................101
4.4 High Temperature Corrosion [400oF (204oC)]...................................................................105
4.4.1 Oxidation......................................................................................................................105
4.4.2 Sulfidation....................................................................................................................109
4.4.3 Carburization...............................................................................................................113
4.4.4 Decarburization...........................................................................................................116
4.4.5 Metal Dusting...............................................................................................................118
4.4.6 Fuel Ash Corrosion.....................................................................................................121
4.4.7 Nitriding.......................................................................................................................126
4.5 Environment – Assisted Cracking.....................................................................................130
-
4.5.1 Chloride Stress Corrosion Cracking (Cl SCC).........................................................130
4.5.2 Corrosion Fatigue.......................................................................................................135
4.5.3 Caustic Stress Corrosion Cracking (Caustic Embrittlement).................................138
4.5.4 Ammonia Stress Corrosion Cracking.......................................................................144
4.5.5 Liquid Metal Embrittlement (LME).............................................................................148
4.5.6 Hydrogen Embrittlement (HE)....................................................................................152

--- Figure 4-1 – High magnification photomicrograph of metallographic sample showing graphite (pages 30-30) [figure_caption]
Figure 4-1 – High magnification photomicrograph of metallographic sample showing graphite

--- Figure 4-2 – High magnification photomicrograph of metallographic sample showing typical ferrite- (pages 30-30) [figure_caption]
Figure 4-2 – High magnification photomicrograph of metallographic sample showing typical ferrite-

--- 4.1 General (pages 27-30) [section]
4.1 General
Damage mechanisms that are common to a variety of industries including refining and petrochemical, pulp
and paper, and fossil utility are covered in this section. The mechanisms are divided into the following
sections:
a) Mechanical and Metallurgical Failure
b) Uniform or Localized Loss of Thickness
c) High Temperature Corrosion
d) Environment Assisted Cracking
4.2 Mechanical and Metallurgical Failure Mechanisms
4.2.1 Graphitization
4.2.1.1 Description of Damage
a) Graphitization is a change in the microstructure of certain carbon steels and 0.5Mo steels after long-term
operation in the 800oF to 1100oF (427oC to 593oC) range that may cause a loss in strength, ductility,
and/or creep resistance.
b) At elevated temperatures, the carbide phases in these steels are unstable and may decompose into
graphite nodules. This decomposition is known as graphitization.
4.2.1.2 Affected Materials
Some grades of carbon steel and 0.5Mo steels.
4.2.1.3 Critical Factors
a) The most important factors that affect graphitization are the chemistry, stress, temperature, and time of
exposure.
b) In general, graphitization is not commonly observed. Some steels are much more susceptible to
graphitization than others, but exactly what causes some steels to graphitize while others are resistant is
not well understood. It was originally thought that silicon and aluminum content played a major role but it
has been shown that they have negligible influence on graphitization.
c) Graphitization has been found in low alloy C-Mo steels with up to 1% Mo. The addition of about 0.7%
chromium has been found to eliminate graphitization.
d) Temperature has an important effect on the rate of graphitization. Below 800oF (427oC), the rate is
extremely slow. The rate increases with increasing temperature.
e) There are two general types of graphitization. First is random graphitization in which the graphite
nodules are distributed randomly throughout the steel. While this type of graphitization may lower the
room-temperature tensile strength some, it does not usually lower the creep resistance.
f) The second and more damaging type of graphitization results in chains or local planes of concentrated
graphite nodules. This form of graphitization can result in a significant reduction in load bearing capacity
while increasing the potential for brittle fracture along this plane. The two forms of this graphitization are
weld heat affected zone graphitization and non-weld graphitization.
i) Weld heat affected zone graphitization is most frequently found in the heat-affected zone adjacent
to welds in a narrow band, corresponding to the low temperature edge of the heat affected zone.
In multipass welded butt joints, these zones overlap each other, covering the entire cross-section.
Graphite nodules can form at the low temperature edge of these heat affected zones, resulting in a
band of weak graphite extending across the section. Because of its appearance, this graphite
formation within heat affected zones is called eyebrow graphitization.
4-2 API Recommended Practice 571 December 2003
ii) Non-weld graphitization is a form of localized graphitization that sometimes occurs along planes of
localized yielding in steel. It also occurs in a chain-like manner in regions that have experienced
significant plastic deformation as a result of cold working operations or bending.
g) The extent and degree of graphitization is usually reported in a qualitative fashion (none, slight,
moderate, severe). Although it is difficult to predict the rate at which it forms, severe heat affected zone
graphitization can develop in as little as 5 years at service temperatures above 1000oF (538oC). Very
slight graphitization would be expected to be found after 30 to 40 years at 850oF (454oC). Time-
Temperature-Transformation curves for heat affected zone graphitization can be found in Reference 2.
4.2.1.4 Affected Units or Equipment
a) Primarily hot-wall piping and equipment in the FCC, catalytic reforming and coker units.
b) Bainitic grades are less susceptible than coarse pearlitic grades.
c) Few failures directly attributable to graphitization have been reported in the refining industry. However,
graphitization has been found where failure resulted primarily from other causes. Several serious cases
of graphitization have occurred in the reactors and piping of fluid catalytic cracking units, as well as with
carbon steel furnace tubes in a thermal cracking unit and the failure of seal welds at the bottom tube
sheet of the vertical boiler in a fluid catalytic cracker waste heat boiler. A graphitization failure was
reported on a C-0.5Mo catalytic reformer reactor/interheater line long seam weld.
d) Where concentrated eyebrow graphitization occurs along heat affected zones, the creep rupture strength
may be drastically lowered. Slight to moderate amounts of graphite along the heat-affected zones do not
appear to significantly lower room or high-temperature properties.
e) Graphitization seldom occurs on boiling surface tubing but did occur in low alloy C-0.5Mo tubes and
headers during the 1940’s. Economizer tubing, steam piping and other equipment that operates in the
range of temperatures of 850oF to 1025oF (441oC to 552oC) is more likely to suffer graphitization.
4.2.1.5 Appearance or Morphology of Damage
a) Damage due to graphitization is not visible or readily apparent and can only be observed by
metallographic examination (Figure 4-1 and Figure 4-2).
b) Advanced stages of damage related to loss in creep strength may include microfissuring/microvoid
formation, subsurface cracking or surface connected cracking.
4.2.1.6 Prevention / Mitigation
Graphitization can be prevented by using chromium containing low alloy steels for long-term operation above
800oF (427 oC).
4.2.1.7 Inspection and Monitoring
a) Evidence of graphitization is most effectively evaluated through removal of full thickness samples for
examination using metallographic techniques. Damage may occur midwall so that field replicas may be
inadequate.
b) Advanced stages of damage related to loss in strength include surface breaking cracks or creep
deformation that may be difficult to detect.
4.2.1.8 Related Mechanisms
Spheroidization (see 4.2.2) and graphitization are competing mechanisms that occur at overlapping
temperature ranges. Spheroidization tends to occur preferentially above 1025oF (551oC), while graphitization
predominates below this temperature.
4.2.1.9 References
1. H. Thielsch, “Defects and Failures in Pressure Vessels and Piping,” Rheinhold Publishing Co., New
York, 1965, pp. 49-83.
December 2003 API Recommended Practice 571 4-3
2. J.R. Foulds and R. Viswanathan, “Graphitization of Steels in Elevated-Temperature Service,”
Proceedings of the First International Symposium: Microstructures and Mechanical Properties of Aging
Materials, November, 1992.
3. R.D. Port, “Non-Weld Related Graphitization Failures,” CORROSION/89, Paper #248, (Houston: NACE
1989).
4. ASM Metals Handbook, “Properties and Selection: Iron, Steels, and High-Performance Alloys,” Volume
1, ASM International, Materials Park, OH.
5. D.N. French, “Microstructural Degradation,” The National Board of Boiler and Pressure Vessel
Inspectors, http://www.nationalboard.com, June 2001.
6. Joseph G. Wilson, “Graphitization of Steel in Petroleum Refining Equipment and the Effect of
Graphitization of Steel on Stress-Rupture Properties,” WRC Bulletin Series, No.32, January, 1957.
4-4 API Recommended Practice 571 December 2003
Figure 4-1 – High magnification photomicrograph of metallographic sample showing graphite
nodules. Compare to normal microstructure shown in Figure 4-2.
Figure 4-2 – High magnification photomicrograph of metallographic sample showing typical ferrite-
pearlite structure of carbon steel.

--- 4.2.2 Softening (Spheroidization) (pages 31-31) [section]
4.2.2 Softening (Spheroidization)
4.2.2.1 Description of Damage
Spheroidization is a change in the microstructure of steels after exposure in the 850oF to 1400oF (440oC to
760oC) range, where the carbide phases in carbon steels are unstable and may agglomerate from their
normal plate-like form to a spheroidal form, or from small, finely dispersed carbides in low alloy steels like
1Cr-0.5Mo to large agglomerated carbides. Spheroidization may cause a loss in strength and/or creep
resistance.
4.2.2.2 Affected Materials
All commonly used grades of carbon steel and low alloy steels including C-0.5Mo, 1Cr-0.5Mo,1.25Cr-0.5Mo,
2.25Cr-1Mo, 3Cr -1Mo, 5Cr-0.5Mo, and 9Cr-1Mo steels.
4.2.2.3 Critical Factors
a) Metal chemistry, microstructure, exposure time, and temperature are critical factors.
b) The rate of spheroidization depends on the temperature and initial microstructure. Spheroidization can
occur in a few hours at 1300oF (552oC), but may take several years at 850oF (454oC).
c) Annealed steels are more resistant to spheroidization than normalized steels. Coarse-grained steels are
more resistant than fine-grained. Fine grained silicon-killed steels are more resistant than aluminum-
killed.
4.2.2.4 Affected Units or Equipment
a) Spheroidization can occur in piping and equipment after exposure to temperatures above 850oF (454oC).
The loss in strength may be as high as about 30% but failure is not likely to occur except under very high
applied stresses, in areas of stress concentration, or in combination with other damage mechanisms.
b) The loss in strength is usually accompanied by an increase in ductility which allows for deformation at
stress concentrations.
c) Spheroidization affects hot wall piping and equipment in the FCC, catalytic reforming and coker units.
Fired heater tubes in boilers or process units may be affected by a loss in creep strength, but equipment,
in general, is seldom renewed or repaired because of spheroidization.
4.2.2.5 Appearance or Morphology of Damage
a) Spheroidization is not visible or readily apparent and can only be observed through metallography. The
pearlitic phase undergoes a time dependant transformation from partial to complete spheroidization
(Figure 4–3 and Figure 4–4).
b) In the case of the 5% to 9% CrMo alloys, spheroidization is the process of transforming the carbides
from their original finely dispersed morphology to large agglomerated carbides.
4.2.2.6 Prevention / Mitigation
Spheroidization is difficult to prevent except by minimizing long-term exposure to elevated temperatures.
4.2.2.7 Inspection and Monitoring
Spheroidization can only be found through field metallography or removal of samples for metallographic
observation. A reduction in tensile strength and/or hardness may indicate a spheroidized microstructure.
4.2.2.8 Related Mechanisms
a) Closely related to graphitization (see 4.2.1).
b) Spheroidization and graphitization are competing mechanisms which occur at overlapping temperature
ranges. At temperatures above about 1025oF (552oC), graphitization may occur after spheroidization.
Below 1025oF (552oC), graphitization occurs before the steel is fully spheroidized.

--- Figure 4-3 – High magnification photomicrograph of metallographic sample showing typical ferrite- (pages 33-33) [figure_caption]
Figure 4-3 – High magnification photomicrograph of metallographic sample showing typical ferrite-

--- Figure 4-4 – High magnification photomicrograph of metallographic sample showing spheroidized (pages 33-33) [figure_caption]
Figure 4-4 – High magnification photomicrograph of metallographic sample showing spheroidized

--- 4.2.2.9 References (pages 32-33) [section]
4.2.2.9 References
1. ASM Metals Handbook, “Properties and Selection: Iron, Steels, and High-Performance Alloys,” Volume
1, ASM International, Materials Park, OH.
2. D.N. French, “Microstructural Degradation,” The National Board of Boiler and Pressure Vessel
Inspectors, http://www.nationalboard.com, June 2001.
3. R. D. Port, “Non-Weld Related Graphitization Failures," CORROSION/89, Paper #248, Houston, TX,
NACE 1989.
December 2003 API Recommended Practice 571 4-7
Figure 4-3 – High magnification photomicrograph of metallographic sample showing typical ferrite-
pearlite structure of carbon steel.
Figure 4-4 – High magnification photomicrograph of metallographic sample showing spheroidized
carbides.

--- 4.2.3 Temper Embrittlement (pages 34-34) [section]
4.2.3 Temper Embrittlement
4.2.3.1 Description of Damage
Temper embrittlement is the reduction in toughness due to a metallurgical change that can occur in some low
alloy steels as a result of long term exposure in the temperature range of about 650oF to 1100oF (343oC to
593oC) . This change causes an upward shift in the ductile-to-brittle transition temperature as measured by
Charpy impact testing. Although the loss of toughness is not evident at operating temperature, equipment
that is temper embrittled may be susceptible to brittle fracture during start-up and shutdown.
4.2.3.2 Affected Materials
a) Primarily 2.25Cr-1Mo low alloy steel, 3Cr-1Mo (to a lesser extent), and the high-strength low alloy Cr-
Mo-V rotor steels.
b) Older generation 2.25Cr-1Mo materials manufactured prior to 1972 may be particularly
susceptible.Some high strength low alloy steels are also susceptible.
c) The C-0.5Mo and 1.25Cr-0.5Mo alloy steels are not significantly affected by temper embrittlement.
However, other high temperature damage mechanisms promote metallurgical changes that can alter the
toughness or high temperature ductility of these materials.
4.2.3.3 Critical Factors
a) Alloy steel composition, thermal history, metal temperature and exposure time are critical factors.
b) Susceptibility to temper embrittlement is largely determined by the presence of the alloying elements
manganese and silicon, and the tramp elements phosphorus, tin, antimony, and arsenic. The strength
level and heat treatment/fabrication history should also be considered.
c) Temper embrittlement of 2.25Cr-1Mo steels develops more quickly at 900oF (482oC) than in the 800oF to
850oF (427oC to 440oC) range, but the damage is more severe after long-term exposure at 850oF
(440oC).
d) Some embrittlement can occur during fabrication heat treatments, but most of the damage occurs over
many years of service in the embrittling temperature range.
e) This form of damage will significantly reduce the structural integrity of a component containing a crack-
like flaw. An evaluation of the materials toughness may be required depending on the flaw type, the
severity of the environment, and the operating conditions, particularly in hydrogen service.
4.2.3.4 Affected Units or Equipment
a) Temper embrittlement occurs in a variety of process units after long term exposure to temperatures
above 650oF (343oC). It should be noted that there have been very few industry failures related directly
to temper embrittlement.
b) Equipment susceptible to temper embrittlement is most often found in hydroprocessing units, particularly
reactors, hot feed/effluent exchanger components, and hot HP separators. Other units with the potential
for temper embrittlement include catalytic reforming units (reactors and exchangers), FCC reactors,
coker and visbreaking units.
c) Welds in these alloys are often more susceptible than the base metal and should be evaluated.
4.2.3.5 Appearance or Morphology of Damage
a) Temper embrittlement is a metallurgical change that is not readily apparent and can be confirmed
through impact testing. Damage due to temper embrittlement may result in catastrophic brittle fracture.
b) Temper embrittlement can be identified by an upward shift in the ductile-to-brittle transition temperature
measured in a Charpy V-notch impact test, as compared to the non-embrittled or de-embrittled material
(Figure 4-5). Another important characteristic of temper embrittlement is that there is no effect on the
upper shelf energy.

--- Figure 4-5 – Plot of CVN toughness as a function of temperature showing a shift in the 40-ft-lb (pages 37-37) [figure_caption]
Figure 4-5 – Plot of CVN toughness as a function of temperature showing a shift in the 40-ft-lb

--- 4.2.3.6 Prevention / Mitigation (pages 35-37) [section]
4.2.3.6 Prevention / Mitigation
a) Existing Materials
i) Temper embrittlement cannot be prevented if the material contains critical levels of the embrittling
impurity elements and is exposed in the embrittling temperature range.
ii) To minimize the possibility of brittle fracture during startup and shutdown, many refiners use a
pressurization sequence to limit system pressure to about 25 percent of the maximum design
pressure for temperatures below a Minimum Pressurization Temperature (MPT).
iii) MPT’s generally range from 350oF (171oC) for the earliest, most highly temper embrittled steels,
down to 150oF (38oC) or lower for newer, temper embrittlement resistant steels (as required to also
minimize effects of hydrogen embrittlement).
iv) If weld repairs are required, the effects of temper embrittlement can be temporarily reversed (de-
embrittled) by heating at 1150°F (620°C) for 2 hours per inch of thickness, and rapidly cooling to
room temperature. It is important to note that re-embrittlement will occur over time if the material is
re-exposed to the embrittling temperature range.
b) New Materials
i) The best way to minimize the likelihood and extent of temper embrittlement is to limit the
acceptance levels of manganese, silicon, phosphorus, tin, antimony, and arsenic in the base metal
and welding consumables. In addition, strength levels and PWHT procedures should be specified
and carefully controlled.
ii) A common way to minimize temper embrittlement is to limit the "J*" Factor for base metal and the
"X" Factor for weld metal, based on material composition as follows:
J* = (Si + Mn) x (P + Sn) x 104 {elements in wt%}
X =(10P + 5Sb + 4Sn + As)/100 {elements in ppm}
iii) Typical J* and X factors used for 2.25 Cr steel are 100 and 15, respectively. Studies have also
shown that limiting the (P + Sn) to less than 0.01% is sufficient to minimize temper embrittlement
because (Si + Mn) control the rate of embrittlement.
iv) Expert metallurgical advice should be solicited to determine acceptable composition, toughness
and strength levels, as well as appropriate welding, fabricating and heat treating procedures for
new low alloy steel heavy wall equipment and low alloy equipment operating in the creep range.
4.2.3.7 Inspection and Monitoring
a) A common method of monitoring is to install blocks of original heats of the alloy steel material inside the
reactor. Samples are periodically removed from these blocks for impact testing to monitor progress of
temper embrittlement or until a major repair issue arises.
b) Process conditions should be monitored to ensure that a proper pressurization sequence is followed to
help prevent brittle fracture due to temper embrittlement.
4.2.3.8 Related Mechanisms
Not applicable.
4.2.3.9 References
1. R.A. Swift , “Temper Embrittlement in Low Alloy Ferritic Steels,” CORROSION/76, Paper #125, NACE,
1976.
2. R.A. White and E.F. Ehmke, “Materials Selection for Refineries and Associated Facilities,” National
Association of Corrosion Engineers, NACE, 1991, pp. 53-54.
3. R. Viswanathan, “Damage Mechanisms and Life Assessment of High Temperature Components,” ASM
International, 1989.
4-10 API Recommended Practice 571 December 2003
4. API Recommended Practice 934, Materials and Fabrication Requirements for 2-1/4 Cr-1Mo and 3Cr-
1Mo Steel Heavy Wall Pressure Vessels for High Temperature, High Pressure Service, American
Petroleum Institute, Washington, D.C.
December 2003 API Recommended Practice 571 4-11
Figure 4-5 – Plot of CVN toughness as a function of temperature showing a shift in the 40-ft-lb
transition temperature.

--- 4.2.4 Strain Aging (pages 38-38) [section]
4.2.4 Strain Aging
4.2.4.1 Description of Damage
Strain aging is a form of damage found mostly in older vintage carbon steels and C-0.5 Mo low alloy steels
under the combined effects of deformation and aging at an intermediate temperature. This results in an
increase in hardness and strength with a reduction in ductility and toughness.
4.2.4.2 Affected Materials
Mostly older (pre-1980’s) carbon steels with a large grain size and C-0.5 Mo low alloy steel.
4.2.4.3 Critical Factors
a) Steel composition and manufacturing process determine steel susceptibility.
b) Steels manufactured by the Bessemer or open hearth process contain higher levels of critical impurity
elements than newer steels manufactured by the Basic Oxygen Furnace (BOF) process.
c) In general, steels made by BOF and fully killed with aluminum will not be susceptible. The effect is found
in rimmed and capped steels with higher levels of nitrogen and carbon, but not in the modern fully killed
carbon steels manufactured to a fine grain practice.
d) Strain aging effects are observed in materials that have been cold worked and placed into service at
intermediate temperatures without stress relieving.
e) Strain aging is a major concern for equipment that contains cracks. If susceptible materials are
plastically deformed and exposed to intermediate temperatures, the zone of deformed material may
become hardened and less ductile. This phenomenon has been associated with several vessels that
have failed by brittle fracture.
f) The pressurization sequence versus temperature is a critical issue to prevent brittle fracture of
susceptible materials.
g) Strain aging can also occur when welding in the vicinity of cracks and notches in a susceptible material.
4.2.4.4 Affected Units or Equipment
Strain aging is most likely to occur in wall vessels manufactured from susceptible materials that have not
been stress relieved.
4.2.4.5 Appearance or Morphology of Damage
Strain aging can result in the formation of brittle cracks that are revealed through detailed metallurgical
analyses, but damage most likely will not be identified as strain aging until fracture has already occurred.
4.2.4.6 Prevention / Mitigation
a) Strain aging is not an issue for newer steels that contain low levels of interstitial impurity elements and
sufficient aluminum (>0.015 wt%) to fully deoxidize the steel.
b) For older equipment, extra care should be taken to avoid the potentially damaging effects of strain aging
by avoiding stressing or pressurizing equipment until the metal temperature reaches an acceptable level
where the risk of brittle fracture is low. Refer to curve “A” in UCS 66 of the ASME Code Section VIII,
Division I for pressurization temperatures of vessels susceptible to strain aging effects.
c) Applying PWHT to weld repairs of susceptible materials will eliminate the effects of strain aging. Where
PWHT is not possible, buttering should be considered to minimize welding on old material under
restraint.
4.2.4.7 Inspection and Monitoring
Inspection and monitoring are not used to control strain aging.

--- 4.2.4.8 Related Mechanisms (pages 39-39) [section]
4.2.4.8 Related Mechanisms
When deformation occurs at the intermediate temperature, the mechanism is referred to as dynamic strain
aging. Blue brittleness is another form of strain aging.
4.2.4.9 References
1. ASME Boiler and Pressure Vessel Code, Section VIII, Division I, American Society of Mechanical
Engineers, NY.

--- 4.2.5.1 Description of Damage (pages 40-40) [section]
4.2.5.1 Description of Damage
885°F (475°C) embrittlement is a loss in toughness due to a metallurgical change that can occur in alloys
containing a ferrite phase, as a result of exposure in the temperature range 600oF to 1000oF (316oC to
540oC).
4.2.5.2 Affected Materials
a) 400 Series SS (e.g., 405, 409, 410, 410S, 430, and 446).
b) Duplex stainless steels such as Alloys 2205, 2304, and 2507.
c) Wrought and cast 300 Series SS containing ferrite, particularly welds and weld overlay.
4.2.5.3 Critical Factors
a) The alloy composition, particularly chromium content, amount of ferrite phase, and operating
temperature are critical factors.
b) Increasing amounts of ferrite phase increase susceptibility to damage when operating in the high
temperature range of concern. A dramatic increase in the ductile-to-brittle transition temperature will
occur.
c) A primary consideration is operating time at temperature within the critical temperature range. Damage
is cumulative and results from the precipitation of an embrittling intermetallic phase that occurs most
readily at approximately 885oF (475oC). Additional time is required to reach maximum embrittlement at
temperatures above or below 885oF (475oC). For example, many thousands of hours may be required to
cause embrittlement at 600°F (316oC).
d) Since 885oF embrittlement can occur in a relatively short period of time, it is often assumed that
susceptible materials that have been exposed to temperatures in the 700oF to 1000oF (371oC to 538oC)
range are affected.
e) The effect on toughness is not pronounced at the operating temperature, but is significant at lower
temperatures experienced during plant shutdowns, startups or upsets.
f) Embrittlement can result from tempering at higher temperatures or by holding within or cooling through
the transformation range.
4.2.5.4 Affected Units or Equipment
a) 885oF embrittlement can be found in any unit where susceptible alloys are exposed to the embrittling
temperature range.
b) Most refining companies limit the use of ferritic stainless steels to non-pressure boundary applications
because of this damage mechanism.
c) Common examples include fractionator trays and internals in high temperature vessels used in FCC,
crude, vacuum and coker units. Typical failures include cracking when attempting to weld or to
straighten bent, upset tower trays of Type 409 and 410 material (occurs often with vacuum tower trays of
this material).
d) Other examples include duplex stainless steel heat exchanger tubes and other components exposed to
temperatures above 600oF (316oC) for extended time periods.
4.2.5.5 Appearance or Morphology of Damage
a) 885oF embrittlement is a metallurgical change that is not readily apparent with metallography but can be
confirmed through bend or and impact testing.
b) The existence of 885oF embrittlement can be identified by an increase in hardness in affected areas.
Failure during bend testing or impact testing of samples removed from service is the most positive
indicator of 885oF embrittlement.

--- 4.2.5.6 Prevention / Mitigation (pages 41-41) [section]
4.2.5.6 Prevention / Mitigation
a) The best way to prevent 885oF embrittlement is to use low ferrite or non-ferritic alloys, or to avoid
exposing the susceptible material to the embrittling range.
b) It is possible to minimize the effects of embrittlement through modifications in the chemical composition
of the alloy, however, resistant material may not always be readily available in most commercial forms.
c) 885oF embrittlement is reversible by heat treatment to dissolve precipitates, followed by rapid cooling.
The de-embrittling heat treatment temperature is typically 1100oF (593oC) or higher and may not be
practical for many equipment items. If the de-embrittled component is exposed to the same service
conditions it will re-embrittle faster than it did initially.
4.2.5.7 Inspection and Monitoring
a) Impact or bend testing of samples removed from service is the most positive indicator of a problem.
b) Most cases of embrittlement are found in the form of cracking during turnarounds, or during startup or
shutdown when the material is below about 200oF (93oC) and the effects of embrittlement are most
detrimental.
c) An increase in hardness is another method of evaluating 885oF embrittlement.
4.2.5.8 Related Mechanisms
Not applicable.
4.2.5.9 References
1. “High Temperature Characteristics of Stainless Steels,” A Designers Handbook Series, American Iron
and Steel Institute, Washington, DC, 1979.
2. G. E. Moller, “Experiences With 885oF (475oC) Embrittlement in Ferritic Stainless Steels,” Materials
Protection, NACE International, May, 1966.

--- 4.2.6 Sigma Phase Embrittlement (pages 42-43) [section]
4.2.6 Sigma Phase Embrittlement
4.2.6.1 Description of Damage
Formation of a metallurgical phase known as sigma phase can result in a loss of fracture toughness in some
stainless steels as a result of high temperature exposure.
4.2.6.2 Affected Materials
a) 300 Series SS wrought metals, weld metal, and castings. Cast 300 Series SS including the HK and HP
alloys are especially susceptible to sigma formation because of their high (10-40%) ferrite content.
b) The 400 Series SS and other ferritic and martensitic SS with 17% Cr or more are also susceptible (e.g.,
Types 430 and 440).
c) Duplex stainless steels.
4.2.6.3 Critical Factors
a) Alloy composition, time and temperature are the critical factors.
b) In susceptible alloys, the primary factor that affects sigma phase formation is the time of exposure at
elevated temperature.
c) Sigma phase occurs in ferritic (Fe-Cr), martensitic (Fe-Cr), austenitic (Fe-Cr-Ni) and duplex stainless
steels when exposed to temperatures in the range of 1000°F to 1750°F (538 oC to 954oC).
Embrittlement can result by holding within or cooling through the transformation range.
d) Sigma forms most rapidly from the ferrite phase that exists in 300 Series SS and duplex SS weld
deposits. It can also form in the 300 Series SS base metal (austenite phase) but usually more slowly.
e) The 300 Series SS can exhibit about 10% to 15% sigma phase. Cast austenitic stainless steels can
develop considerablly more sigma.
f) Formation of sigma phase in austenitic stainless steels can also occur in a few hours, as evidenced by
the known tendency for sigma to form if an austenitic stainless steel is subjected to a postweld heat
treatment at 1275°F (690oC).
g) The tensile and yield strength of sigmatized stainless steels increases slightly compared with solution
annealed material. This increase in strength is accompanied by a reduction in ductility (measured by
percent elongation and reduction in area) and a slight increase in hardness.
h) Stainless steels with sigma can normally withstand normal operating stresses, but upon cooling to
temperatures below about 500oF (260oC) may show a complete lack of fracture toughness as measured
in a Charpy impact test.
i) The metallurgical change is actually the precipitation of a hard, brittle intermetallic compound that can
also render the material more susceptible to intergranular corrosion. The precipitation rate increases with
increasing chromium and molybdenum content.
4.2.6.4 Affected Units or Equipment
a) Common examples include stainless steel cyclones, piping ductwork and valves in high temperature
FCC Regenerator service.
b) 300 Series SS weld overlays and tube-to-tubesheet attachment welds can be embrittled during PWHT
treatment of the underlying CrMo base metal.
c) Stainless steel heater tubes are susceptible and can be embrittled.
4.2.6.5 Appearance or Morphology of Damage
a) Sigma phase embrittlement is a metallurgical change that is not readily apparent, and can only be
confirmed through metallographic examination and impact testing.
December 2003 API Recommended Practice 571 4-17
b) Damage due to sigma phase embrittlement appears in the form of cracking, particularly at welds or in
areas of high restraint.
c) Tests performed on sigmatized 300 Series SS (304H) samples from FCC regenerator internals have
shown that even with 10% sigma formation, the Charpy impact toughness was 39 ft-lbs (53 J) at 1200°F
(649°C).
d) For the 10% sigmatized specimen, the values ranged from 0% ductility at room temperature to 100% at
1200°F (649°C). Thus, although the impact toughness is reduced at high temperature, the specimens
broke in a 100% ductile fashion, indicating that the wrought material is still suitable at operating
temperatures (Table 4-1).
e) Cast austenitic stainless steels typically have high ferrite/sigma content (up to 40%) and may have very
poor high temperature ductility.
4.2.6.6 Prevention / Mitigation
a) The best way to prevent sigma phase embrittlement is to use alloys that are resistant to sigma formation
or to avoid exposing the material to the embrittling range.
b) The lack of fracture ductility at room temperature indicates that care should be taken to avoid application
of high stresses to sigmatized materials during shutdown, as a brittle fracture could result.
c) The 300 Series SS can be de-sigmatized by solution annealing at 1950°F (1066°C) for four hours
followed by a water quench. However, this is not practical for most equipment.
d) Sigma phase in welds can be minimized by controlling ferrite in the range of 5% to 9% for Type 347 and
somewhat less ferrite for Type 304. The weld metal ferrite content should be limited to the stated
maximum to minimize sigma formation during service or fabrication, and must meet the stated minimum
in order to minimize hot short cracking during welding.
e) For stainless steel weld overlay clad Cr-Mo components, the exposure time to PWHT temperatures
should be limited wherever possible.
4.2.6.7 Inspection and Monitoring
a) Physical testing of samples removed from service is the most positive indicator of a problem.
b) Most cases of embrittlement are found in the form of cracking in both wrought and cast (welded) metals
during turnarounds, or during startup or shutdown when the material is below about 500oF (260°C) and
the effects of embrittlement are most pronounced.
4.2.6.8 Related Mechanisms
Not applicable.
4.2.6.9 References
1. API Publication 581, “Risk-Based Inspection - Base Resource Document,” American Petroleum Institute,
Washington, D.C.
2. “High Temperature Corrosion in Refinery and Petrochemical Service,” High Temperature Engineering
Bulletin HTB-2, INCO, New York, 1960.
3. L. Garverick, “Corrosion in the Petrochemical Industry,” ASM International, 1994, pp. 29 and 129 – 136.
4. R. Viswanathan, “Damage Mechanisms and Life Assessment of High Temperature Components,” ASM
International, 1989.
5. “Metals Handbook – Desk Edition,” ASM International, Materials Park, OH.

--- TABLE OF CONTENTS (pages 44-44) [toc]
4-18 API Recommended Practice 571 December 2003
Table 4-1 – Data for Property Trends of Toughness Vs. Temperature
304 SS 321 SS 304 SS 304 SS 347 SS
2 % Sigma 10% Sigma 1% Sigma 2% Sigma 1 % Sigma
% of % % of % % of % % of % % of %
Test Temperature
Impact Shear Impact Shear Impact Shear Impact Shear Impact Shear
70°F (21oC) 21 0 7 0 – – 21 10 30 90
500°F (260oC) 38 25 10 20 – – – – 100 100
900°F (480oC) 44 50 15 40 20 10 – – 100 100
1200°F 650oC) 63 100 21 60 71 90 77 90 100 100
Notes:
1. Percent of impact is a comparison to original impact strength of non-embrittled materials.
2. The results for 304 SS in columns one and four are for different heats of material under different
exposure conditions and are intended to exemplify variability of embrittlement.

--- 4.2.7 Brittle Fracture (pages 45-45) [section]
4.2.7 Brittle Fracture
4.2.7.1 Description of Damage
