Repository: mosadddeq01/SGCE-KG

# Cookiecutter Data Structure Template

<a target="_blank" href="https://cookiecutter-data-science.drivendata.org/">
</a>

this is my template for Data Science project

## Project Organization

```
├── LICENSE            <- Open-source license if one is chosen
├── Makefile           <- Makefile with convenience commands like `make data` or `make train`
├── README.md          <- The top-level README for developers using this project.
├── data
│   ├── external       <- Data from third party sources.
│   ├── interim        <- Intermediate data that has been transformed.
│   ├── processed      <- The final, canonical data sets for modeling.

File: 000/000-PreviouslyCoded/kept_text.txt (part 3 of 11)
--- Damage Mechanisms Affecting (pages 1-2) [section]
Brittle fracture is the sudden rapid fracture under stress (residual or applied) where the material exhibits little
or no evidence of ductility or plastic deformation.
4.2.7.2 Affected Materials
Carbon steels and low alloy steels are of prime concern, particularly older steels. 400 Series SS are also
susceptible.
4.2.7.3 Critical Factors
a) When the critical combination of three factors is reached, brittle fracture can occur:
i) The materials’ fracture toughness (resistance to crack like flaws) as measured in a Charpy impact
test;
ii) The size, shape and stress concentration effect of a flaw;
iii) The amount of residual and applied stresses on the flaw.
b) Susceptibility to brittle fracture may be increased by the presence of embrittling phases.
c) Steel cleanliness and grain size have a significant influence on toughness and resistance to brittle
fracture.
d) Thicker material sections also have a lower resistance to brittle fracture due to higher constraint which
increases triaxial stresses at the crack tip.
e) In most cases, brittle fracture occurs only at temperatures below the Charpy impact transition
temperature (or ductile-to-brittle transition temperature), the point at which the toughness of the material
drops off sharply.
4.2.7.4 Affected Units or Equipment
a) Equipment manufactured to the ASME Boiler and Pressure Vessel Code, Section VIII, Division 1, prior to
the December 1987 Addenda, were made with limited restrictions on notch toughness for vessels
operating at cold temperatures. However, this does not mean that all vessels fabricated prior to this date
will be subject to brittle fracture. Many designers specified supplemental impact tests on equipment that
was intended to be in cold service.
b) Equipment made to the same code after this date were subject to the requirements of UCS 66 (impact
exemption curves).
c) Most processes run at elevated temperature so the main concern is for brittle fracture during startup,
shutdown, or hydrotest/tightness testing. Thick wall equipment on any unit should be considered.
d) Brittle fracture can also occur during an autorefrigeration event in units processing light hydrocarbons
such as methane, ethane/ethylene, propane/propylene, or butane. This includes alkylation units, olefin
units and polymer plants (polyethylene and polypropylene). Storage bullets/spheres for light
hydrocarbons may also be susceptible.
e) Brittle fracture can occur during ambient temperature hydrotesting due to high stresses and low
toughness at the testing temperature.
4.2.7.5 Appearance or Morphology of Damage
a) Cracks will typically be straight, non-branching, and largely devoid of any associated plastic deformation
(no shear lip or localized necking around the crack) (Figure 4-6 to Figure 4-7).
b) Microscopically, the fracture surface will be composed largely of cleveage, with limited intergranular
cracking and very little microvoid coalescence.

--- Figure 4-6 – 20-inch carbon steel pipeline that failed during hydrotest at gouges on the O.D. (pages 47-47) [figure_caption]
Figure 4-6 – 20-inch carbon steel pipeline that failed during hydrotest at gouges on the O.D.

--- Figure 4-7 – Close-up photograph showing the gouges and the fracture origin (arrow) in one of the (pages 47-47) [figure_caption]
Figure 4-7 – Close-up photograph showing the gouges and the fracture origin (arrow) in one of the

--- Figure 4-8 – Classic example of brittle fracture that occurred during hydrotest. (pages 48-48) [figure_caption]
Figure 4-8 – Classic example of brittle fracture that occurred during hydrotest.

--- 4.2.7.6 Prevention / Mitigation (pages 46-48) [section]
4.2.7.6 Prevention / Mitigation
a) For new equipment, brittle fracture is best prevented by using materials specifically designed for low
temperature operation including upset and autorefrigeration events. Materials with controlled chemical
composition, special heat treatment and impact test verification may be required. Refer to UCS 66 in
Section VIII of the ASME BPV Code.
b) Brittle fracture is an “event” driven damage mechanism. For existing materials, where the right
combination of stress, material toughness and flaw size govern the probability of the event, an
engineering study can be performed in accordance with API RP 579, Section 3, Level 1 or 2.
c) Preventative measures to minimize the potential for brittle fracture in existing equipment are limited to
controlling the operating conditions (pressure, temperature), minimizing pressure at ambient
temperatures during startup and shutdown, and periodic inspection at high stress locations.
d) Some reduction in the likelihood of a brittle fracture may be achieved by:
i) Performing a post weld heat treatment (PWHT) on the vessel if it was not originally done during
manufacturing; or if the vessel has been weld repaired/modified while in service without the
subsequent PWHT.
ii) Perform a “warm” pre-stress hydrotest followed by a lower temperature hydrotest to extend the
Minimum Safe Operating Temperature (MSOT) envelope.
4.2.7.7 Inspection and Monitoring
a) Inspection is not normally used to mitigate brittle fracture.
b) Susceptible vessels should be inspected for pre-existing flaws/defects.
4.2.7.8 Related Mechanisms
Temper embrittlement (see 4.2.3), strain age embrittlement (see 4.2.4), 885oF (475oC) embrittlement (see
4.2.5), titanium hydriding (see 5.1.3.2) and sigma embrittlement (see 4.2.6).
4.2.7.9 References
1. API RP 579, Fitness-For-Service, American Petroleum Institute, Washington, D.C.
2. Jeffery A. Smith and Stanley T. Rolfe, “The Effect of Crack Depth (a) and Crack-Depth to Width Ratio
(a/W) on the Fracture Toughness of A533-B Steel,” WRC Bulletin 418, Welding Research Council, New
York.
3. British Standard 7910, Guidance on Methods for Assessing the Acceptability of Flaws in Fusion Welded
Structures, British Standards Institution, London, UK.
4. ASME Boiler and Pressure Vessel Code, Section III, Division I, Rules for Construction of Nuclear Power
Plant Components ASME, New York, N.Y.
December 2003 API Recommended Practice 571 4-21
Figure 4-6 – 20-inch carbon steel pipeline that failed during hydrotest at gouges on the O.D.
Figure 4-7 – Close-up photograph showing the gouges and the fracture origin (arrow) in one of the
gouges.
4-22 API Recommended Practice 571 December 2003
Figure 4-8 – Classic example of brittle fracture that occurred during hydrotest.

--- 4.2.8 Creep and Stress Rupture (pages 49-49) [section]
4.2.8 Creep and Stress Rupture
4.2.8.1 Description of Damage
a) At high temperatures, metal components can slowly and continuously deform under load below the yield
stress. This time dependent deformation of stressed components is known as creep.
b) Deformation leads to damage that may eventually lead to a rupture.
4.2.8.2 Affected Materials
All metals and alloys.
4.2.8.3 Critical Factors
a) The rate of creep deformation is a function of the material, load, and temperature. The rate of damage
(strain rate) is sensitive to both load and temperature. Generally, an increase of about 25°F (12°C) or an
increase of 15% on stress can cut the remaining life in half or more, depending on the alloy.
b) Table 4-2 lists threshold temperatures above which creep damage is a concern. If the metal temperature
exceeds these values, then creep damage and creep cracking can occur.
c) The level of creep damage is a function of the material and the coincident temperature/stress level at
which the creep deformation occurs.
d) The life of metal components becomes nearly infinite at temperatures below the threshold limit (Table 4-
2) even at the high stresses near a crack tip.
e) The appearance of creep damage with little or no apparent deformation is often mistakenly referred to as
creep embrittlement, but usually indicates that the material has low creep ductility.
f) Low creep ductility is:
i) More severe for higher tensile strength materials and welds.
ii) More prevalent at the lower temperatures in the creep range, or low stresses in the upper creep
range.
iii) More likely in a coarse-grained material than a fine-grained material.
iv) Not evidenced by a deterioration of ambient temperature properties.
v) Promoted by certain carbide types in some CrMo steels.
g) Increased stress due to loss in thickness from corrosion will reduce time to failure.
4.2.8.4 Affected Units or Equipment
a) Creep damage is found in high temperature equipment operating above the creep range (Table 4-2).
Heater tubes in fired heaters are especially susceptible as well as tube supports, hangers and other
furnace internals.
b) Piping and equipment, such as hot-wall catalytic reforming reactors and furnace tubes, hydrogen
reforming furnace tubes, hot wall FCC reactors, FCC main fractionator and regenerator internals all
operate in or near the creep range.
c) Low creep ductility failures have occurred in weld Heat Affected Zones (HAZ) at nozzles and other high
stress areas on catalytic reformer reactors. Cracking has also been found at long seam welds in some
high temperature piping and in reactors on catalytic reformers.
d) Welds joining dissimilar materials (ferritic to austenitic welds) may suffer creep related damage at high
temperatures due to differential thermal expansion stresses.

--- Table 4-2 – Threshold Temperatures for Creep (pages 51-51) [figure_caption]
Table 4-2 – Threshold Temperatures for Creep

--- Figure 4-9 – Short term overheating of a fired heater tube. (pages 52-52) [figure_caption]
Figure 4-9 – Short term overheating of a fired heater tube.

--- Figure 4-10 – Creep rupture of an HK40 heater tube. (pages 52-52) [figure_caption]
Figure 4-10 – Creep rupture of an HK40 heater tube.

--- 4.2.8.5 Appearance or Morphology of Damage (pages 50-52) [section]
4.2.8.5 Appearance or Morphology of Damage
a) The initial stages of creep damage can only be identified by scanning electron microscope
metallography. Creep voids typically show up at the grain boundaries and in later stages form fissures
and then cracks.
b) At temperatures well above the threshold limits, noticeable deformation may be observed. For example,
heater tubes may suffer long term creep damage and exhibit significant bulging before final fracture
occurs. (Figure 4-9) The amount of deformation is highly dependent on the material, and the combination
of temperature and stress level (Figure 4-10).
c) In vessels and piping, creep cracking can occur where high metal temperatures and stress
concentrations occur together, such as near major structural discontinuities including pipe tee joints,
nozzles, or welds at flaws. Creep cracking, once initiated, can progress rapidly.
4.2.8.6 Prevention / Mitigation
a) There is little that inspectors or operators can do to prevent this damage once a susceptible material has
been placed into creep service, other than to minimize the metal temperature, particularly with fired
heater tubes. Avoiding stress concentrators is important during design and fabrication.
b) Low creep ductility can be minimized by the careful selection of chemistry for low alloy materials. Higher
post weld heat treatment temperatures may help minimize creep cracking of materials with low creep
ductility such as 1.25Cr-0.5Mo.
c) Creep damage is not reversible. Once damage or cracking is detected much of the life of the component
has been used up and typically the options are to repair or replace the damaged component. Higher
PWHT in some cases can produce a more creep ductile material with longer life.
i) Equipment – Repair of creep damaged catalytic reformer reactor nozzles has been successfully
accomplished by grinding out the affected area (making sure all the damaged metal is removed),
re-welding and careful blend grinding to help minimize stress concentration. PWHT temperatures
must be carefully selected and may require a higher PWHT than originally specified.
ii) Fired Heater Tubes
• Alloys with improved creep resistance may be required for longer life.
• Heaters should be designed and operated to minimize hot spots and localized overheating
(Figure 4-9).
• Visual inspection followed by thickness measurements and or strap readings may be required to
assess remaining life of heater tubes in accordance with API RP 579.
• Minimizing process side fouling/deposits and fire side deposits/scaling can maximixe tube life.
4.2.8.7 Inspection and Monitoring
a. Creep damage with the associated microvoid formation, fissuring and dimensional changes is not
effectively found by any one inspection technique. A combination of techniques (UT, RT, EC,
dimensional measurements and replication) should be employed. Destructive sampling and
metallographic examination are used to confirm damage.
b. For pressure vessels, inspection should focus on welds of CrMo alloys operating in the creep range.
The 1 Cr-0.5Mo and 1.25Cr-0.5Mo materials are particularly prone to low creep ductility. Most
inspections are performed visually and followed by PT or WFMT on several-year intervals. Angle beam
(shear wave) UT can also be employed, although the early stages of creep damage are very difficult to
detect. Initial fabrication flaws should be mapped and documented for future reference.
c. Fired heater tubes should be inspected for evidence of overheating, corrosion, and erosion as follows:
i) Tubes should be VT examined for bulging, blistering, cracking, sagging, and bowing.
ii) Wall thickness measurements of selected heater tubes should be made where wall losses are most
likely to occur.
December 2003 API Recommended Practice 571 4-25
iii) Tubes should be examined for evidence of diametric growth (creep) with a strap or go/no go
gauge, and in limited cases by metallography on in place replicas or tube samples. However,
metallography on the OD of a component may not provide a clear indication of subsurface damage.
iv) Retirement criteria based on diametric growth and loss of wall thickness is highly dependent on the
tube material and the specific operating conditions.
4.2.8.8 Related Mechanisms
a) Creep damage that occurs as a result of exposure to very high temperatures is described in 4.2.10.
b) Reheat cracking (see 4.2.19) is a related mechanism found in heavy wall equipment.
4.2.8.9 References
1. API RP 579, Fitness-For-Service, American Petroleum Institute, Washington, D.C.
2. API Standard 530, Calculation of Heater Tube Thickness in Petroleum Refineries, American Petroleum
Institute, Washington, D.C.
3. API Standard 660, Shell and Tube Heat Exchangers for General Refinery Service, American Petroleum
Institute, Washington, D.C.
Table 4-2 – Threshold Temperatures for Creep
Material Threshold Temperature
Carbon Steel 700 ºF (370ºC)
C-1/2 Mo 750 ºF (400ºC)
1 1/4Cr-1/2Mo 800 ºF (425ºC)
2 1/4Cr-1Mo 800 ºF (425ºC)
5Cr-1/2Mo 800 ºF (425ºC)
9Cr-1Mo 800 ºF (425ºC)
304H SS 900 ºF (480ºC)
347H SS 1000 ºF (540ºC)
4-26 API Recommended Practice 571 December 2003
Figure 4-9 – Short term overheating of a fired heater tube.
Figure 4-10 – Creep rupture of an HK40 heater tube.

--- Figure 4-11 – Thermal fatigue cracks on the inside of a heavy wall SS pipe downstream of a cooler H (pages 55-55) [figure_caption]
Figure 4-11 – Thermal fatigue cracks on the inside of a heavy wall SS pipe downstream of a cooler H

--- Figure 4-12 – Bulging in a skirt of a Coke Drum. (pages 55-55) [figure_caption]
Figure 4-12 – Bulging in a skirt of a Coke Drum.

--- Figure 4-13 – Thermal fatigue cracking associated with bulged skirt shown in Figure 4-12. (pages 56-56) [figure_caption]
Figure 4-13 – Thermal fatigue cracking associated with bulged skirt shown in Figure 4-12.

--- Figure 4-14 – In a carbon steel sample, metallographic section through thermal fatigue crack (pages 56-56) [figure_caption]
Figure 4-14 – In a carbon steel sample, metallographic section through thermal fatigue crack

--- Figure 4-15 – Older cracks fill with oxide, may stop and restart (note jog part way along the crack), (pages 57-57) [figure_caption]
Figure 4-15 – Older cracks fill with oxide, may stop and restart (note jog part way along the crack),

--- 4.2.9 Thermal Fatigue (pages 53-57) [section]
4.2.9 Thermal Fatigue
4.2.9.1 Description of Damage
Thermal fatigue is the result of cyclic stresses caused by variations in temperature. Damage is in the form of
cracking that may occur anywhere in a metallic component where relative movement or differential
expansion is constrained, particularly under repeated thermal cycling.
4.2.9.2 Affected Materials
All materials of construction.
4.2.9.3 Critical Factors
a) Key factors affecting thermal fatigue are the magnitude of the temperature swing and the frequency
(number of cycles).
b) Time to failure is a function of the magnitude of the stress and the number of cycles and decreases with
increasing stress and increasing cycles.
c) Startup and shutdown of equipment increase the susceptibility to thermal fatigue. There is no set limit
on temperature swings; however, as a practical rule, cracking may be suspected if the temperature
swing exceeds about 200°F (93oC).
d) Damage is also promoted by rapid changes in surface temperature that result in a thermal gradient
through the thickness or along the length of a component. For example: cold water on a hot tube
(thermal shock); rigid attachments and a smaller temperature differential; inflexibility to accommodate
differential expansion.
e) Notches (such as the toe of a weld) and sharp corners (such as the intersection of a nozzle with a vessel
shell) and other stress concentrations may serve as initiation sites.
4.2.9.4 Affected Units or Equipment
a) Examples include the mix points of hot and cold streams such as locations where condensate comes in
contact with steam systems, such as de-superheating or attemporating equipment (Figure 4-11).
b) Thermal fatigue cracking has been a major problem in coke drum shells. Thermal fatigue can also occur
on coke drum skirts where stresses are promoted by a variation in temperature between the drum and
skirt (Figure 4–12 and Figure 4–13).
c) In steam generating equipment, the most common locations are at rigid attachments between
neighboring tubes in the superheater and reheater. Slip spacers designed to accommodate relative
movement may become frozen and act as a rigid attachment when plugged with fly ash.
d) Tubes in the high temperature superheater or reheater that penetrate through the cooler waterwall tubes
may crack at the header connection if the tube is not sufficiently flexible. These cracks are most
common at the end where the expansion of the header relative to the waterwall will be greatest.
e) Steam actuated soot blowers may cause thermal fatigue damage if the first steam exiting the soot blower
nozzle contains condensate. Rapid cooling of the tube by the liquid water will promote this form of
damage. Similarly, water lancing or water cannon use on waterwall tubes may have the same effect.
4.2.9.5 Appearance or Morphology of Damage
a) Thermal fatigue cracks usually initiate on the surface of the component. They are generally wide and
often filled with oxides due to elevated temperature exposure. Cracks may occur as single or multiple
cracks.
b) Thermal fatigue cracks propagate transverse to the stress and they are usually dagger-shaped,
transgranular, and oxide filled (Figure 4-14). However, cracking may be axial or circumferential, or both,
at the same location.
4-28 API Recommended Practice 571 December 2003
c) In steam generating equipment, cracks usually follow the toe of the fillet weld, as the change in section
thickness creates a stress raiser (Figure 4-15). Cracks often start at the end of an attachment lug and if
there is a bending moment as a result of the constraint, they will develop into circumferential cracks into
the tube.
d) Water in soot blowers may lead to a crazing pattern. The predominant cracks will be circumferential and
the minor cracks will be axial.
4.2.9.6 Prevention / Mitigation
a) Thermal fatigue is best prevented through design and operation to minimize thermal stresses and
thermal cycling. Several methods of prevention apply depending on the application.
i) Designs that incorporate reduction of stress concentrators, blend grinding of weld profiles, and
smooth transitions should be used.
ii) Controlled rates of heating and cooling during startup and shutdown of equipment can lower
stresses.
iii) Differential thermal expansion between adjoining components of dissimilar materials should be
considered.
b) Designs should incorporate sufficient flexibility to accommodate differential expansion.
i) In steam generating equipment, slip spacers should slip and rigid attachments should be avoided.
ii) Drain lines should be provided on soot-blowers to prevent condensate in the first portion of the soot
blowing cycle.
c) In some cases, a liner or sleeve may be installed to prevent a colder liquid from contacting the hotter
pressure boundary wall
4.2.9.7 Inspection and Monitoring
a) Since cracking is usually surface connected, visual examination, MT and PT are effective methods of
inspection.
b) External SWUT inspection can be used for non-intrusive inspection for internal cracking and where
reinforcing pads prevent nozzle examination.
c) Heavy wall reactor internal attachment welds can be inspected using specialized ultrasonic techniques.
4.2.9.8 Related Mechanisms
Corrosion fatigue (see 4.5.2) and dissimilar metal weld cracking (see 4.2.12).
4.2.9.9 References
1. “Steam - Its Generation and Use,” 40th Edition, Babcock & Wilcox, 1992.
2. “Combustion Fossil Power Systems,” Third Edition, Combustion Engineering, CT, 1981.
3. H. Thielsch, “Defects And Failures In Pressure Vessels and Piping,” Krieger Publishing Co., NY, 1977.
4. R.D. Port and H.M. Herro, “The NALCO Guide To Boiler Failure Analysis,” McGraw Hill, NY, 1991.
5. D.N. French, “Metallurgical Failures In Fossil Fired Boilers,” John Wiley & Sons, Publishers, Inc., NY,
1993.
6. B. Dooley and W. McNaughton, “Boiler Tube Failures: Theory and Practice – 3 Volumes,” EPRI, CA,
1995.
December 2003 API Recommended Practice 571 4-29
Figure 4-11 – Thermal fatigue cracks on the inside of a heavy wall SS pipe downstream of a cooler H
2
injection into a hot hydrocarbon line.
Figure 4-12 – Bulging in a skirt of a Coke Drum.
4-30 API Recommended Practice 571 December 2003
Figure 4-13 – Thermal fatigue cracking associated with bulged skirt shown in Figure 4-12.
Figure 4-14 – In a carbon steel sample, metallographic section through thermal fatigue crack
indicates origin (here at the toe of an attachment weld) and shape. Mag. 50x, etched.
December 2003 API Recommended Practice 571 4-31
Figure 4-15 – Older cracks fill with oxide, may stop and restart (note jog part way along the crack),
and do not necessarily require a change in section thickness to initiate the crack. Mag. 100x, etched.

--- 4.2.10 Short Term Overheating – Stress Rupture (pages 58-58) [section]
4.2.10 Short Term Overheating – Stress Rupture
4.2.10.1 Description of Damage
Permanent deformation occurring at relatively low stress levels as a result of localized overheating. This
usually results in bulging and eventually failure by stress rupture.
4.2.10.2 Affected Materials
All fired heater tube materials and common materials of construction.
4.2.10.3 Critical Factors
a) Temperature, time and stress are critical factors.
b) Usually due to flame impingement or local overheating.
c) Time to failure will increase as internal pressures or loading decrease. However, bulging and distortion
can be significant at low stresses, as temperatures increase.
d) Local overheating above the design temperature.
e) Loss in thickness due to corrosion will reduce time to failure by increasing the stress.
4.2.10.4 Affected Units or Equipment
a) All boiler and fired heater tubes are susceptible.
b) Furnaces with coking tendencies such as crude, vacuum, heavy oil hydroprocessing and coker units are
often fired harder to maintain heater outlet temperatures and are more susceptible to localized
overheating.
c) Hydroprocessing reactors may be susceptible to localized overheating of reactor beds due to inadequate
hydrogen quench or flow maldistribution.
d) Refractory lined equipment in the FCC, sulfur plant and other units may suffer localized overheating due
to refractory damage and/or excessive firing.
4.2.10.5 Appearance or Morphology of Damage
a) Damage is typically characterized by localized deformation or bulging on the order of 3% to 10% or
more, depending on the alloy, temperature and stress level (Figure 4-16).
b) Ruptures are characterized by open “fishmouth” failures and are usually accompanied by thinning at the
fracture surface (Figure 4-17).
4.2.10.6 Prevention / Mitigation
a) Minimize localized temperature excursions.
b) Fired heaters require proper burner management and fouling/deposit control to minimize hot spots and
localized overheating.
c) Utilize burners which produce a more diffuse flame pattern.
d) In hydroprocessing equipment, install and maintain bed thermocouples in reactors and minimize the
likelihood of hot spots through proper design and operation.
e) Maintain refractory in serviceable condition in refractory lined equipment.
4.2.10.7 Inspection and Monitoring
a) In fired heaters, visual observation, IR monitoring of tubes and tubeskin thermocouples are used to
monitor temperatures.
b) Refractory lined equipment can be monitored with heat indicating paint and periodic IR scans. Inspect
for refractory damage during shutdowns.

--- Figure 4-16 – 1Cr-0.5Mo boiler superheater tube in 700 psig steam service that failed due to (pages 60-60) [figure_caption]
Figure 4-16 – 1Cr-0.5Mo boiler superheater tube in 700 psig steam service that failed due to

--- Figure 4-17 – The fracture-edge microstructure displays severely elongated ferrite grains, proof of (pages 60-60) [figure_caption]
Figure 4-17 – The fracture-edge microstructure displays severely elongated ferrite grains, proof of

--- 4.2.10.8 Related Mechanisms (pages 59-60) [section]
4.2.10.8 Related Mechanisms
Creep/stress rupture (see 4.2.8).
4.2.10.9 References
1. API RP 579, Fitness-For-Service, American Petroleum Institute, Washington, D.C.
2. API Standard 530, Calculation of Heater Tube Thickness in Petroleum Refineries, American Petroleum
Institute, Washington, D.C.
3. API Standard 660, Shell and Tube Heat Exchangers for General Refinery Service, American Petroleum
Institute, Washington, D.C.
4-34 API Recommended Practice 571 December 2003
Figure 4-16 – 1Cr-0.5Mo boiler superheater tube in 700 psig steam service that failed due to
overheating.
Figure 4-17 – The fracture-edge microstructure displays severely elongated ferrite grains, proof of
the ductility of the rupture. The thickness at the edge here is about 0.01 in. for a reduction in the wall
thickness of more than 95%. 50x, etched.

--- 4.2.11 Steam Blanketing (pages 61-61) [section]
4.2.11 Steam Blanketing
4.2.11.1 Description of Damage
The operation of steam generating equipment is a balance between the heat flow from the combustion of the
fuel and the generation of steam within the waterwall or generating tube. The flow of heat energy through the
wall of the tube results in the formation of discrete steam bubbles (nucleate boiling) on the ID surface. The
moving fluid sweeps the bubbles away. When the heat flow balance is disturbed, individual bubbles join to
form a steam blanket, a condition known as Departure From Nucleate Boiling (DNB). Once a steam blanket
forms, tube rupture can occur rapidly, as a result of short term overheating, usually within a few minutes.
4.2.11.2 Affected Materials
Carbon steel and low alloy steels.
4.2.11.3 Critical Factors
a) Heat flux and fluid flow are critical factors.
b) Flame impingement from misdirected or damaged burners can provide a heat flux greater than the steam
generating tube can accommodate.
c) On the water side, anything that restricts fluid flow (for example, pinhole leaks lower in the steam circuit
or dented tubes from slag falls) will reduce fluid flow and can lead to DNB conditions.
d) Failure occurs as a result of the hoop stress in the tube from the internal steam pressure at the elevated
temperature.
4.2.11.4 Affected Units or Equipment
All steam-generating units including fired boilers, waste heat exchangers in sulfur plants, hydrogen reformers
and FCC units. Failures can occur in superheaters and reheaters during start-up when condensate blocks
steam flow.
4.2.11.5 Appearance or Morphology of Damage
a) These short-term, high-temperature failures always show an open burst with the fracture edges drawn to
a near knife-edge (Figure 4-18).
b) The microstructure will always show severe elongation of the grain structure due to the plastic
deformation that occurs at the time of failure (Figure 4-17).
4.2.11.6 Prevention / Mitigation
a) When a DNB condition has developed, tube rupture will quickly follow. Proper burner management
should be practiced to minimize flame impingement.
b) Proper BFW treatment can help prevent some conditions that can lead to restricted fluid flow.
c) Tubes should be visually inspected for bulging.
4.2.11.7 Inspection and Monitoring
Burners should be properly maintained to prevent flame impingement.
4.2.11.8 Related Mechanisms
a) Steam blanketing can cause caustic corrosion (caustic gouging) as outlined in 4.3.10.
b) Very similar characteristics are observed in short term overheating (see 4.2.10).

--- Figure 4-18 – Short-term high-temperature failures from DNB are wide-open bursts with the failure (pages 63-63) [figure_caption]
Figure 4-18 – Short-term high-temperature failures from DNB are wide-open bursts with the failure

--- 4.2.11.9 References (pages 62-63) [section]
4.2.11.9 References
1. “Steam - Its Generation and Use,” 40th Edition, Babcock & Wilcox, 1992.
2. “Combustion Fossil Power Systems,” Third Edition, Combustion Engineering, CT, 1981.
3. H. Thielsch, “Defects And Failures In Pressure Vessels and Piping,” Krieger Publishing Co., NY, 1977.
4. R.D. Port and H.M. Herro, “The NALCO Guide To Boiler Failure Analysis,” McGraw Hill, NY, 1991.
5. D.N. French, “Metallurgical Failures In Fossil Fired Boilers,” John Wiley & Sons, Inc., NY, 1993.
6. B. Dooley and W. McNaughton, “Boiler Tube Failures: Theory and Practice – 3 Volumes,” EPRI, CA,
1995.
December 2003 API Recommended Practice 571 4-37
Figure 4-18 – Short-term high-temperature failures from DNB are wide-open bursts with the failure
lips drawn to a near knife edge. They are ductile ruptures. Mag. 25x

--- Figure 4-21 and Figure 4-22). (pages 65-65) [figure_caption]
Figure 4-21 and Figure 4-22).

--- 4.2.12 Dissimilar Metal Weld (DMW) Cracking (pages 64-64) [section]
4.2.12 Dissimilar Metal Weld (DMW) Cracking
4.2.12.1 Description of Damage
Cracking of dissimilar metal welds occurs in the ferritic (carbon steel or low alloy steel) side of a weld
between an austenitic (300 Series SS) and a ferritic material operating at high temperature.
4.2.12.2 Affected Materials
The most common are ferritic materials such as carbon steel and low alloy steels that are welded to the
austenitic stainless steels as well as any material combinations that have widely differing thermal expansion
coefficients.
4.2.12.3 Critical Factors
a) Important factors include the type of filler metal used to join the materials, heating and cooling rate, metal
temperature, time at temperature, weld geometry and thermal cycling.
b) Cracking occurs because the coefficients of thermal expansion between ferritic steels and 300 Series SS
differ by 30% or more. At high operating temperatures, the differences in expansion lead to high stress at
the heat affected zone on the ferritic side.
c) As the temperature increases, differential thermal expansion between the metals results in increasing
stress at the weldment, particularly if a 300 Series SS weld metal is used.
d) Stresses acting on the weldment are significantly higher when an austenitic stainless steel filler metal is
used. A nickel base filler metal has a coefficient of thermal expansion that is closer to carbon steel,
resulting in significantly lower stress at elevated temperatures.
e) At elevated temperatures, the problem is aggravated by the diffusion of carbon out of the heat affected
zone of the ferritic material and into the weld metal. The loss of carbon reduces the creep strength of the
ferritic material heat affected zone, thereby increasing the cracking probability (Figure 4-19).
f) The temperature at which carbon diffusion becomes a concern is above 800°F to 950°F (427oC to
510°C) for carbon steels and low alloy steels.
g) Ferritic/austenitic joints can generate significant thermal expansion/thermal fatigue stresses at
temperatures greater than 510oF (260oC).
h) Dissimilar metal welds with a 300 Series SS weld metal on a ferritic steel may also result in a narrow
region of high hardness at the toe of the weld, near the fusion line on the ferritic steel side. High
hardness zones render the material susceptible to various forms of environmental cracking such as
sulfide stress cracking or hydrogen stress cracking.
i) Thermal cycling aggravates the problem.
j) In environments that promote liquid ash corrosion, weld cracking problems may be accelerated by
stress-assisted corrosion. The ferritic heat affected zone will preferentially corrode due to the large
thermal strain. The results are long, narrow, oxide wedges that parallel the fusion line of the weld
(Figure 4-20).
k) Poor geometry of the weld, excessive undercut, and other stress intensification factors will aggravate
crack formation.
4.2.12.4 Affected Units or Equipment
a) Dissimilar metal welds are utilized in special applications in refineries and other process plants.
b) Dissimilar metal welds have been used in piping around FCC reactors and regenerator vessels, in fired
heater applications where the heater tube material changes from 5Cr or 9Cr to 300 Series SS, and in
transitions in hydroprocessing reactor outlet piping from overlaid low alloy CrMo nozzles or piping to solid
300 Series SS piping.
c) All superheaters and reheaters that have welds between ferritic materials (1.25Cr-0.5Mo and 2.25Cr-
1Mo) and the austenitic materials (300 Series SS, 304H, 321H, and 347H).

--- Figure 4-19 – The creep cracks (black specks) are in the ferritic alloy (SA213 T-22 in this case) heat (pages 66-66) [figure_caption]
Figure 4-19 – The creep cracks (black specks) are in the ferritic alloy (SA213 T-22 in this case) heat

--- Figure 4-20 – When both liquid phase coal ash corrosion and a DMW exists, stress assisted (pages 66-66) [figure_caption]
Figure 4-20 – When both liquid phase coal ash corrosion and a DMW exists, stress assisted

--- Figure 4-21 – Dissimilar metal weld fracture follows the toe of the butt weld. Mag. 1.8x (pages 67-67) [figure_caption]
Figure 4-21 – Dissimilar metal weld fracture follows the toe of the butt weld. Mag. 1.8x

--- Figure 4-22 – The metallographic cross-section shows the crack follows the weld metal. Mag. 4x (pages 67-67) [figure_caption]
Figure 4-22 – The metallographic cross-section shows the crack follows the weld metal. Mag. 4x

--- 4.2.12.5 Appearance or Morphology of Damage (pages 65-67) [section]
4.2.12.5 Appearance or Morphology of Damage
a) The cracks form at the toe of the weld in the heat-affected zone of the ferritic material (Figure 4-19,
Figure 4-21 and Figure 4-22).
b) Welds joining tubes are the most common problem area, but support lugs or attachments of cast or
wrought 300 Series SS to 400 Series SS are also affected.
4.2.12.6 Prevention / Mitigation
a) Nickel base filler metals which have a coefficient of thermal expansion closer to carbon steel and low
alloy steels may dramatically increase the life of the joint, because of the significant reduction in thermal
stress acting on the steel (ferritic) side of the joint.
b) If 300 Series SS welding electrodes are used, the dissimilar metal weld should be located in a low
temperature region.
c) In steam generating equipment, the weld at the high temperature end should be made in the penthouse
or header enclosure, out of the heat transfer zone.
d) Install a pup piece that has an intermediate thermal expansion coefficient between the two materials to
be joined.
4.2.12.7 Inspection and Monitoring
a) In fired heater tubes, the cracks form primarily from the outside so that visual, MT and PT inspection
methods can be used.
b) Environmental cracking will also result in surface breaking cracks initiating on the ID surface exposed to
the corrosive environment, which can be detected using UT methods.
4.2.12.8 Related Mechanisms
Thermal fatigue (see 4.2.9) and corrosion fatigue (see 4.5.2).
4.2.12.9 References
1. “Steam - Its Generation and Use,” 40th Edition, Babcock & Wilcox, 1992.
2. “Combustion Fossil Power Systems,” Third Edition, Combustion Engineering, CT, 1981.
3. H. Thielsch, “Defects and Failures In Pressure Vessels and Piping,” Krieger Co., NY, 1977.
4. R.D. Port and H.M. Herro, “The NALCO Guide to Boiler Failure Analysis,” McGraw-Hill, NY, 1991.
5. D.N. French, “Metallurgical Failures in Fossil Fired Boilers,” John Wiley & Sons, Inc., NY, 1993.
6. B. Dooley and W. McNaughton, “Boiler Tube Failures: Theory and Practice – 3 Volumes,” EPRI, CA,
1995
4-40 API Recommended Practice 571 December 2003
Figure 4-19 – The creep cracks (black specks) are in the ferritic alloy (SA213 T-22 in this case) heat
affected zones. Mag. 50x, etched.
Figure 4-20 – When both liquid phase coal ash corrosion and a DMW exists, stress assisted
corrosion of the 2.25Cr-1Mo heat affected zone may occur. That this is corrosion and not the normal
DMW failure in progress is shown by the lack of creep damage at the crack tip. Mag. 25x, etched.
December 2003 API Recommended Practice 571 4-41
Figure 4-21 – Dissimilar metal weld fracture follows the toe of the butt weld. Mag. 1.8x
Figure 4-22 – The metallographic cross-section shows the crack follows the weld metal. Mag. 4x

--- 4.2.13 Thermal Shock (pages 68-68) [section]
4.2.13 Thermal Shock
4.2.13.1 Description of Damage
A form of thermal fatigue cracking – thermal shock – can occur when high and non-uniform thermal stresses
develop over a relatively short time in a piece of equipment due to differential expansion or contraction. If the
thermal expansion/contraction is restrained, stresses above the yield strength of the material can result.
Thermal shock usually occurs when a colder liquid contacts a warmer metal surface.
4.2.13.2 Affected Materials
All metals and alloys.
4.2.13.3 Critical Factors
a) The magnitude of the temperature differential and the coefficient of thermal expansion of the material
determine the magnitude of the stress.
b) Cyclic stresses generated by temperature cycling of the material may initiate fatigue cracks.
c) Stainless steels have higher coefficients of thermal expansion than carbon and alloy steels or nickel
base alloys and are more likely to see higher stresses.
d) High temperature exposure during a fire.
e) Temperature changes that can result from water quenching as a result of rain deluges.
f) Fracture is related to constraint on a component that prevents the component from expanding or
contracting with a change in temperature.
g) Cracking in cast components such as valves may initiate at casting flaws on the ID and progress through
the thickness.
h) Thick sections can develop high thermal gradients.
4.2.13.4 Affected Units or Equipment
a) FCC, cokers, catalytic reforming and high severity hydroprocessing units are high temperature units
where thermal shock is possible.
b) High temperature piping and equipment in any unit can be affected.
c) Materials that have lost ductility, such as CrMo equipment (temper embrittlement) are particularly
susceptible to thermal shock.
d) Equipment subjected to accelerated cooling procedures to minimize shutdown time.
4.2.13.5 Appearance or Morphology of Damage
Surface initiating cracks may also appear as “craze” cracks.
4.2.13.6 Prevention / Mitigation
