Repository: mosadddeq01/SGCE-KG

# Cookiecutter Data Structure Template

<a target="_blank" href="https://cookiecutter-data-science.drivendata.org/">
</a>

this is my template for Data Science project

## Project Organization

```
├── LICENSE            <- Open-source license if one is chosen
├── Makefile           <- Makefile with convenience commands like `make data` or `make train`
├── README.md          <- The top-level README for developers using this project.
├── data
│   ├── external       <- Data from third party sources.
│   ├── interim        <- Intermediate data that has been transformed.
│   ├── processed      <- The final, canonical data sets for modeling.

File: 000/000-PreviouslyCoded/kept_text.txt (part 4 of 11)
--- Damage Mechanisms Affecting (pages 1-2) [section]
a) Prevent interruptions in the flow of high temperature lines.
b) Design to minimize severe restraint.
c) Install thermal sleeves to prevent liquid impingement on the pressure boundary components.
d) Minimize rain or fire water deluge situations.
e) Review hot/cold injection points for potential thermal shock.
4.2.13.7 Inspection and Monitoring
a) This type of damage is highly localized and difficult to locate.
b) PT and MT can be used to confirm cracking.

--- 4.2.13.8 Related Mechanisms (pages 69-69) [section]
4.2.13.8 Related Mechanisms
Thermal fatigue (see 4.2.9).
4.2.13.9 References
1. ASM Metals Handbook, “Failure Analysis and Prevention,” Volume 11, ASM International, Materials
Park, OH.
2. API RP 579, Fitness-For-Service, American Petroleum Institute, Washington, D.C.

--- 4.2.14 Erosion/Erosion – Corrosion (pages 70-70) [section]
4.2.14 Erosion/Erosion – Corrosion
4.2.14.1 Description of Damage
a) Erosion is the accelerated mechanical removal of surface material as a result of relative movement
between, or impact from solids, liquids, vapor or any combination thereof.
b) Erosion-corrosion is a description for the damage that occurs when corrosion contributes to erosion by
removing protective films or scales, or by exposing the metal surface to further corrosion under the
combined action of erosion and corrosion.
4.2.14.2 Affected Materials
All metals, alloys and refractories.
4.2.14.3 Critical Factors
a) In most cases, corrosion plays some role so that pure erosion (sometimes referred to as abrasive wear)
is rare. It is critical to consider the role that corrosion contributes.
b) Metal loss rates depend on the velocity and concentration of impacting medium (i.e., particles, liquids,
droplets, slurries, two-phase flow), the size and hardness of impacting particles, the hardness and
corrosion resistance of material subject to erosion, and the angle of impact.
c) Softer alloys such as copper and aluminum alloys that are easily worn from mechanical damage may be
subject to severe metal loss under high velocity conditions.
d) Increasing hardness of the metal substrate is not always a good indicator of improved resistance to
erosion, particularly where corrosion plays a significant role.
e) For each environment-material combination, there is often a threshold velocity above which impacting
objects may produce metal loss. Increasing velocities above this threshold result in an increase in metal
loss rates as shown in Table 4-3. This table illustrates the relative susceptibility of a variety of metals
and alloys to erosion/corrosion by seawater at different velocities.
f) The size, shape, density and hardness of the impacting medium affects the metal loss rate.
g) Increasing the corrosivity of the environment may reduce the stability of protective surface films and
increase the susceptibility to metal loss. Metal may be removed from the surface as dissolved ions, or as
solid corrosion products which are mechanically swept from the metal surface.
h) Factors which contribute to an increase in corrosivity of the environment, such as temperature, pH, etc.,
can increase susceptibility to metal loss.
4.2.14.4 Affected Units or Equipment
a) All types of equipment exposed to moving fluids and/or catalyst are subject to erosion and erosion-
corrosion. This includes piping systems, particularly the bends, elbows, tees and reducers; piping
systems downstream of letdown valves and block valves; pumps; blowers; propellers; impellers;
agitators; agitated vessels; heat exchanger tubing; measuring device orifices; turbine blades; nozzles;
ducts and vapor lines; scrapers; cutters; and wear plates.
b) Erosion can be caused by gas borne catalyst particles or by particles carried by a liquid such as a slurry.
In refineries, this form of damage occurs as a result of catalyst movement in FCC reactor/regenerator
systems in catalyst handling equipment (valves, cyclones, piping, reactors) and slurry piping; coke
handling equipment in both delayed and fluidized bed cokers (Figure 4-23); and as wear on pumps
(Figure 4-24 and Figure 4-25), compressors and other rotating equipment.
c) Hydroprocessing reactor effluent piping may be subject to erosion-corrosion by ammonium bisulfide.
The metal loss is dependent on the ammonium bisulfide concentration, velocity and alloy corrosion
resistance.
d) Crude and vacuum unit piping and vessels exposed to naphthenic acids in some crude oils may suffer
severe erosion-corrosion metal loss depending on the temperature, velocity, sulfur content and TAN
level.

--- 4.2.14.5 Appearance or Morphology of Damage (pages 71-71) [section]
4.2.14.5 Appearance or Morphology of Damage
a) Erosion and erosion-corrosion are characterized by a localized loss in thickness in the form of pits,
grooves, gullies, waves, rounded holes and valleys. These losses often exhibit a directional pattern.
b) Failures can occur in a relatively short time.
4.2.14.6 Prevention / Mitigation
a) Improvements in design involve changes in shape, geometry and materials selection. Some examples
are: increasing the pipe diameter to decrease velocity; streamlining bends to reduce impingement;
increasing the wall thickness; and using replaceable impingement baffles.
b) Improved resistance to erosion is usually achieved through increasing substrate hardness using harder
alloys, hardfacing or surface-hardening treatments. Erosion resistant refractories in cyclones and slide
valves have been very successful.
c) Erosion-corrosion is best mitigated by using more corrosion-resistant alloys and/or altering the process
environment to reduce corrosivity, for example, deaeration, condensate injection or the addition of
inhibitors. Resistance is generally not improved through increasing substrate hardness alone.
d) Heat exchangers utilize impingement plates and occasionally tube ferrules to minimize erosion problems.
e) Higher molybdenum containing alloys are used for improved resistance to naphthenic acid corrosion.
4.2.14.7 Inspection and Monitoring
a) Visual examination of suspected or troublesome areas, as well as UT checks or RT can be used to
detect the extent of metal loss.
b) Specialized corrosion coupons and on-line corrosion monitoring electrical resistance probes have been
used in some applications.
c) IR scans are used to detect refractory loss on stream.
4.2.14.8 Related Mechanisms
Specialized terminology has been developed for various forms of erosion and erosion-corrosion in specific
environments and/or services. This terminology includes cavitation, liquid impingement erosion, fretting and
other similar terms.
4.2.14.9 References
1. ASM Metals Handbook, Volume 13, “Corrosion,” ASM International, Materials Park, OH.
2. ASM Metals Handbook, Volume 11, “Failure Analysis and Prevention,”, ASM International, Materials
Park, OH.

--- Figure 4-23 – Erosion of a 9Cr coker heater return bend. (pages 73-73) [figure_caption]
Figure 4-23 – Erosion of a 9Cr coker heater return bend.

--- Figure 4-24 – Cast iron impeller in untreated cooling water after four years of service. (pages 73-73) [figure_caption]
Figure 4-24 – Cast iron impeller in untreated cooling water after four years of service.

--- Figure 4-25 – Close-up of Figure 4-24 showing both erosion-corrosion at the vane tips and pitting on (pages 74-74) [figure_caption]
Figure 4-25 – Close-up of Figure 4-24 showing both erosion-corrosion at the vane tips and pitting on

--- Figure 4-27 and Figure 4-28). (pages 75-75) [figure_caption]
Figure 4-27 and Figure 4-28).

--- TABLE OF CONTENTS (pages 72-74) [toc]
4-46 API Recommended Practice 571 December 2003
Table 4-3 – Typical erosion-corrosion rates in seawater, mpy. (Ref. 2)
4 fps
1 fps 27 fps
Material (Immersed in
(tidal current) seawater (rotating disk)
flume)
Carbon steel 6 13 47
Cast iron 9 -- 54
Silicon bronze 0.2 0.3 57
Admiralty brass 0.3 3 29
Hydraulic bronze 1 0.2 55
G bronze 1 0.3 46
Al bronze 1 -- 44
Aluminum brass 0.4 -- 19
90-10 CuNi 1 -- 16
70-30 CuNi (0.05%Fe) 0.3 -- 32
70-30 CuNi (0.5% Fe) <0.2 <0.2 6
Monel <0.2 <0.2 1
316 SS 0.2 0 <0.2
Hastelloy C <0.2 -- 0.05
Titanium 0 -- 0
December 2003 API Recommended Practice 571 4-47
Figure 4-23 – Erosion of a 9Cr coker heater return bend.
Figure 4-24 – Cast iron impeller in untreated cooling water after four years of service.
4-48 API Recommended Practice 571 December 2003
Figure 4-25 – Close-up of Figure 4-24 showing both erosion-corrosion at the vane tips and pitting on
the pressure side of the vanes.

--- Figure 4-26a. – Cutaway of a CS butterfly valve with cavitation damage after two years of service due (pages 77-77) [figure_caption]
Figure 4-26a. – Cutaway of a CS butterfly valve with cavitation damage after two years of service due

--- Figure 4-26b – Closer view of damaged surface. (pages 77-77) [figure_caption]
Figure 4-26b – Closer view of damaged surface.

--- Figure 4-27 – Cavitation pitting on the low-pressure side of a stainless steel pump impeller. (pages 78-78) [figure_caption]
Figure 4-27 – Cavitation pitting on the low-pressure side of a stainless steel pump impeller.

--- Figure 4-28 – Cavitation pitting on the water side of a cast iron cylinder liner in a large engine. (pages 78-78) [figure_caption]
Figure 4-28 – Cavitation pitting on the water side of a cast iron cylinder liner in a large engine.

--- 4.2.15 Cavitation (pages 75-78) [section]
4.2.15 Cavitation
4.2.15.1 Description of Damage
a) Cavitation is a form of erosion caused by the formation and instantaneous collapse of innumerable tiny
vapor bubbles.
b) The collapsing bubbles exert severe localized impact forces that can result in metal loss referred to as
cavitation damage.
c) The bubbles may contain the vapor phase of the liquid, air or other gas entrained in the liquid medium.
4.2.15.2 Affected Materials
Most common materials of construction including copper and brass, cast iron, carbon steel, low alloy steels,
300 Series SS, 400 Series SS and nickel base alloys.
4.2.15.3 Critical Factors
a) In a pump, the difference between the actual pressure or head of the liquid available (measured on the
suction side) and the vapor pressure of that liquid is called the Net Positive Suction Head (NPSH)
available. The minimum head required to prevent cavitation with a given liquid at a given flowrate is
called the net positive suction head required. Inadequate NPSH can result in cavitation.
b) Temperatures approaching the boiling point of the liquid are more likely to result in bubble formation than
lower temperature operation.
c) The presence of solid or abrasive particles is not required for cavitation damage but will accelerate the
damage.
4.2.15.4 Affected Units or Equipment
a) Cavitation is most often observed in pump casings, pump impellers (low pressure side) and in piping
downstream of orifices or control valves.
b) Damage can also be found in restricted-flow passages or other areas where turbulent flow is subjected
to rapid pressure changes within a localized region. Examples of affected equipment include heat
exchanger tubes, venturis, seals and bearings, and impellers.
4.2.15.5 Appearance or Morphology of Damage
Cavitation damage generally looks like sharp-edged pitting but may also have a gouged appearance in
rotational components. However, damage occurs only in localized low-pressure zones (see Figure 4-26,
Figure 4-27 and Figure 4-28).
4.2.15.6 Prevention / Mitigation
a) Resistance to cavitation damage in a specific environment may not be significantly improved by a
material change. A mechanical modification, design or operating change is usually required.
b) Cavitation is best prevented by avoiding conditions that allow the absolute pressure to fall below the
vapor pressure of the liquid or by changing the material properties. Examples include:
i) Streamline the flow path to reduce turbulence.
ii) Decrease fluid velocities.
iii) Remove entrained air.
iv) Increase the suction pressure of pumps.
v) Alter the fluid properties, perhaps by adding additives.
vi) Use hard surfacing or hardfacing.
vii) Use of harder and/or more corrosion resistant alloys.
4-50 API Recommended Practice 571 December 2003
c) Attack is accelerated by the mechanical disruption of protective films at the liquid-solid interface (such as
a protective corrosion scale or passive films). Therefore, changing to a more corrosion resistant and/or
higher hardness material may not improve cavitation resistance. Excessively hard materials may not be
suitable if they lack the toughness required to withstand the high local pressures and impact (shear
loads) of the collapsing bubbles.
4.2.15.7 Inspection and Monitoring
a) Cavitating pumps may sound like pebbles are being thrashed around inside.
b) Techniques include limited monitoring of fluid properties as well as acoustic monitoring of turbulent areas
to detect characteristic sound frequencies.
c) Visual examination of suspected areas, as well as external UT and RT can be used to monitor for loss in
thickness.
4.2.15.8 Related Mechanisms
Liquid impingement or erosion (see 4.2.14).
4.2.15.9 References
1. ASM Metals Handbook, “Evaluation of Erosion and Cavitation,” Corrosion, Volume 13.
2. C.P. Dillon, “Corrosion Control in the Chemical Process Industries,” MTI (printed by NACE), 1994.
3. V.R. Pludek, “Design and Corrosion Control,” Macmillan Press LTD., 1979.
December 2003 API Recommended Practice 571 4-51
Figure 4-26a. – Cutaway of a CS butterfly valve with cavitation damage after two years of service due
to a high pressure drop across the valve in a hydrocarbon drain line off a Cold Low Pressure
Separator in an Atmospheric Resid Desulfurizing Unit.
Figure 4-26b – Closer view of damaged surface.
4-52 API Recommended Practice 571 December 2003
Figure 4-27 – Cavitation pitting on the low-pressure side of a stainless steel pump impeller.
Figure 4-28 – Cavitation pitting on the water side of a cast iron cylinder liner in a large engine.

--- 4.2.16 Mechanical Fatigue (pages 79-80) [section]
4.2.16 Mechanical Fatigue
4.2.16.1 Description of Damage
a) Fatigue cracking is a mechanical form of degradation that occurs when a component is exposed to
cyclical stresses for an extended period, often resulting in sudden, unexpected failure.
b) These stresses can arise from either mechanical loading or thermal cycling and are typically well below
the yield strength of the material.
4.2.16.2 Affected Materials
All engineering alloys are subject to fatigue cracking although the stress levels and number of cycles
necessary to cause failure vary by material.
4.2.16.3 Critical Factors
Geometry, stress level, number of cycles, and material properties (strength, hardness, microstructure) are
the predominant factors in determining the fatigue resistance of a component.
a) Design: Fatigue cracks usually initiate on the surface at notches or stress raisers under cyclic loading.
For this reason, design of a component is the most important factor in determining a component’s
resistance to fatigue cracking. Several common surface features can lead to the initiation of fatigue
cracks as they can act as stress concentrations. Some of these common features are:
i) Mechanical notches (sharp corners or groves);
ii) Key holes on drive shafts of rotating equipment;
iii) Weld joint, flaws and/or mismatches;
iv) Quench nozzle areas;
v) Tool markings;
vi) Grinding marks;
vii) Lips on drilled holes;
viii) Thread root notches;
ix) Corrosion.
b) Metallurgical Issues and Microstructure
i) For some materials such as titanium, carbon steel and low alloy steel, the number of cycles to
fatigue fracture decreases with stress amplitude until an endurance limit reached. Below this
stress endurance limit, fatigue cracking will not occur, regardless of the number of cycles.
ii) For alloys with endurance limits, there is a correlation between Ultimate Tensile Strength (UTS)
and the minimum stress amplitude necessary to initiate fatigue cracking. The ratio of endurance
limit over UTS is typically between 0.4 and 0.5. Materials like austenitic stainless steels and
aluminum that do not have an endurance limit will have a fatigue limit defined by the number of
cycles at a given stress amptitude.
iii) Inclusions found in metal can have an accelerating effect on fatigue cracking. This is of importance
when dealing with older, “dirty” steels or weldments, as these often have inclusions and
discontinuities that can degrade fatigue resistance.
iv) Heat treatment can have a significant effect on the toughness and hence fatigue resistance of a
metal. In general, finer grained microstructures tend to perform better than coarse grained. Heat
treatments such as quenching and tempering, can improve fatigue resistance of carbon and low
alloy steels.
c) Carbon Steel and Titanium: These materials exhibit an endurance limit below which fatigue cracking will
not occur, regardless of the number of cycles.
d) 300 Series SS, 400 Series SS, aluminum, and most other non-ferrous alloys:
4-54 API Recommended Practice 571 December 2003
i) These alloys have a fatigue characteristic that does not exhibit an endurance limit. This means that
fatigue fracture can be achieved under cyclical loading eventually, regardless of stress amplitude.
ii) Maximum cyclical stress amplitude is determined by relating the stress necessary to cause fracture
to the desired number of cycles necessary in a component’s lifetime. This is typically 106 to 107
cycles.
4.2.16.4 Affected Units or Equipment
a) Thermal Cycling
i) Equipment that cycles daily in operation such as coke drums.
ii) Equipment that may be auxiliary or on continuous standby but sees intermittent service such as
auxiliary boiler.
iii) Quench nozzle connections that see significant temperature deltas during operations such as water
washing systems.
b) Mechanical Loading
i) Rotating shafts on centrifugal pumps and compressors that have stress concentrations due to
changes in radii and key ways.
ii) Components such as small diameter piping that may see vibration from adjacent equipment and/or
wind. For small components, resonance can also produce a cyclical load and should be taken into
consideration during design and reviewed for potential problems after installation.
iii) High pressure drop control valves or steam reducing stations can cause serious vibration problems
in connected piping.
4.2.16.5 Appearance or Morphology of Damage
a) The signature mark of a fatigue failure is a “clam shell” type fingerprint that has concentric rings called
“beach marks” emanating from the crack initiation site (Figure 4-29 and Figure 4-30). This signature
pattern results from the “waves” of crack propagation that occur during every cycle above the threshold
loading. These concentric cracks continue to propagate until the cross-sectional area is reduced to the
point where failure due to overload occurs.
b) Cracks nucleating from a surface stress concentration or defect will typically result in a single “clam shell”
fingerprint (Figure 4-31, Figure 4-32 and Figure 4-33.).
c) Cracks resulting from cyclical overstress of a component without significant stress concentration will
typically result in a fatigue failure with multiple points of nucleation and hence multiple “clam shell”
fingerprints. These multiple nucleation sites are the result of microscopic yielding that occurs when the
component is momentarily cycled above its yield strength.
4.2.16.6 Prevention / Mitigation
a) The best defense against fatigue cracking is good design that helps minimize stress concentration of
components that are in cyclic service.
b) Select a metal with a design fatigue life sufficient for its intended cyclic service.
c) Allow for a generous radius along edges and corners.
d) Minimize grinding marks, nicks and gouges on the surface of components.
e) Insure good fit up and smooth transitions for welds. Minimize weld defects as these can accelerate
fatigue cracking.
f) Remove any burrs or lips caused by machining.
g) Use low stress stamps and marking tools.

--- Figure 4-29 – Schematic of a fatigue fracture surface showing “beach marks”. (pages 82-82) [figure_caption]
Figure 4-29 – Schematic of a fatigue fracture surface showing “beach marks”.

--- Figure 4-30 – Fatigue fracture surface of a carbon steel pipe. (pages 82-82) [figure_caption]
Figure 4-30 – Fatigue fracture surface of a carbon steel pipe.

--- Figure 4-31 – Fatigue crack in a 16-inch pipe-to-elbow weld in the fill line of crude oil storage tank (pages 83-83) [figure_caption]
Figure 4-31 – Fatigue crack in a 16-inch pipe-to-elbow weld in the fill line of crude oil storage tank

--- Figure 4-32 – A cross-section through the weld showing the crack location. (pages 83-83) [figure_caption]
Figure 4-32 – A cross-section through the weld showing the crack location.

--- Figure 4-33 – The surface of the fracture faces of the crack shown in Figure 4-31 and Figure 4-32. (pages 84-84) [figure_caption]
Figure 4-33 – The surface of the fracture faces of the crack shown in Figure 4-31 and Figure 4-32.

--- 4.2.16.7 Inspection and Monitoring (pages 81-84) [section]
4.2.16.7 Inspection and Monitoring
a) NDE techniques such as PT, MT and SWUT can be used to detect fatigue cracks at known areas of
stress concentration.
b) VT of small diameter piping to detect oscillation or other cyclical movement that could lead to cracking.
c) Vibration monitoring of rotating equipment to help detect shafts that may be out of balance.
d) In high cycle fatigue, crack initiation can be a majority of the fatigue life making detection difficult.
4.2.16.8 Related Mechanisms
Vibration induced fatigue (see 4.2.17).
4.2.16.9 References
1. “Fracture and Fatigue Control in Structures,”J.M. Barsom and S.T. Rolfe, American Society for Testing
and Materials, West Conshohocken, PA.
2. ASTM STP1428, Thermo-mechanical Fatigue Behavior of Materials, American Society for Testing and
Materials, West Conshohocken, PA.
3. ASTM MNL41, Corrosion in the Petrochemical Industry, ASM International, Mateirals Park, OH, 1995.
4-56 API Recommended Practice 571 December 2003
Figure 4-29 – Schematic of a fatigue fracture surface showing “beach marks”.
Figure 4-30 – Fatigue fracture surface of a carbon steel pipe.
December 2003 API Recommended Practice 571 4-57
Figure 4-31 – Fatigue crack in a 16-inch pipe-to-elbow weld in the fill line of crude oil storage tank
after 50 years in service.
Figure 4-32 – A cross-section through the weld showing the crack location.
4-58 API Recommended Practice 571 December 2003
Figure 4-33 – The surface of the fracture faces of the crack shown in Figure 4-31 and Figure 4-32.

--- Figure 4-34 – Vibration induced fatigue of a 1-inch socket weld flange in a thermal relief system (pages 87-87) [figure_caption]
Figure 4-34 – Vibration induced fatigue of a 1-inch socket weld flange in a thermal relief system

--- Figure 4-35 – Cross-sectional view of the crack in the socket weld in Figure 4-34. (pages 87-87) [figure_caption]
Figure 4-35 – Cross-sectional view of the crack in the socket weld in Figure 4-34.

--- 4.2.17 Vibration-Induced Fatigue (pages 85-87) [section]
4.2.17 Vibration-Induced Fatigue
4.2.17.1 Description of Damage
A form of mechanical fatigue in which cracks are produced as the result of dynamic loading due to vibration,
water hammer, or unstable fluid flow.
4.2.17.2 Affected Materials
All engineering materials.
4.2.17.3 Critical Factors
a) The amplitude and frequency of vibration as well as the fatigue resistance of the components are critical
factors.
b) There is a high likelihood of cracking when the input load is synchronous or nearly synchronizes with the
natural frequency of the component.
c) A lack of or excessive support or stiffening allows vibration and possible cracking problems that usually
initiate at stress raisers or notches.
4.2.17.4 Affected Units or Equipment
a) Socket welds and small bore piping at or near pumps and compressors that are not sufficiently gusseted.
b) Small bore bypass lines and flow loops around rotating and reciprocating equipment.
c) Small branch connections with unsupported valves or controllers.
d) Safety relief valves are subject to chatter, premature pop-off, fretting and failure to operate properly.
e) High pressure drop control valves and steam reducing stations.
f) Heat exchanger tubes may be susceptible to vortex shedding.
4.2.17.5 Appearance or Morphology of Damage
a) Damage is usually in the form of a crack initiating at a point of high stress or discontinuity such as a
thread or weld joint (Figure 4-34 and Figure 4-35).
b) A potential warning sign of vibration damage to refractories is the visible damage resulting from the
failure of the refractory and/or the anchoring system. High skin temperatures may result from refractory
damage.
4.2.17.6 Prevention / Mitigation
a) Vibration-induced fatigue can be eliminated or reduced through design and the use of supports and
vibration dampening equipment. Material upgrades are not usually a solution.
b) Install gussets or stiffeners on small bore connections. Eliminate unnecessary connections and inspect
field installations.
c) Vortex shedding can be minimized at the outlet of control valves and safety valves through proper side
branch sizing and flow stabilization techniques.
d) Vibration effects may be shifted when a vibrating section is anchored. Special studies may be necessary
before anchors or dampeners are provided, unless the vibration is eliminated by removing the source.
4.2.17.7 Inspection and Monitoring
a) Look for visible signs of vibration, pipe movement or water hammer.
b) Check for the audible sounds of vibration emanating from piping components such as control valves and
fittings.
c) Conduct visual inspection during transient conditions (such as startups, shutdowns, upsets, etc.) for
intermittent vibrating conditions.
4-60 API Recommended Practice 571 December 2003
d) Measure pipe vibrations using special monitoring equipment.
e) The use of surface inspection methods (such as PT, MT) can be effective in a focused plan.
f) Check pipe supports and spring hangers on a regular schedule.
g) Damage to insulation jacketing may indicate excessive vibration. This can result in wetting the insulation
which will cause corrosion.
4.2.17.8 Related Mechanisms
Mechanical fatigue (see 4.2.16) and refractory degradation (see 4.2.18).
4.2.17.9 References
1. “Environmental Effects on Components: Commentary for ASME Section III,” EPRI NP-5775, Project
1757-61, Final Report, EPRI, CA, 1998.
2. API Publication 581, Risk-Based Inspection - Base Resource Document, American Petroleum Institute,
Washington, D.C.
December 2003 API Recommended Practice 571 4-61
Figure 4-34 – Vibration induced fatigue of a 1-inch socket weld flange in a thermal relief system
shortly after startup.
Figure 4-35 – Cross-sectional view of the crack in the socket weld in Figure 4-34.

--- 4.2.18 Refractory Degradation (pages 88-88) [section]
4.2.18 Refractory Degradation
4.2.18.1 Description of Damage
Both thermal insulating and erosion resistant refractories are susceptible to various forms of mechanical
damage (cracking, spalling and erosion) as well as corrosion due to oxidation, sulfidation and other high
temperature mechanisms.
4.2.18.2 Affected Materials
Refractory materials include insulating ceramic fibers, castables, refractory brick and plastic refractories.
4.2.18.3 Critical Factors
a) Refractory selection, design and installation are the keys to minimizing damage.
b) Refractory lined equipment should be designed for erosion, thermal shock and thermal expansion.
c) Dry out schedules, cure times and application procedures should be in accordance with the
manufacturer’s specifications and the appropriate ASTM requirements.
d) Anchor materials must be compatible with thermal coefficients of expansion of the base metal.
e) Anchors must be resistant to oxidation in high temperature services.
f) Anchors must be resistant to condensing sulfurous acids in heaters and flue gas environments.
g) Refractory type and density must be selected to resist abrasion and erosion based on service
requirements.
h) Needles and other fillers must be compatible with the process environment composition and
temperature.
4.2.18.4 Affected Units or Equipment
a) Refractories are extensively used in FCC reactor regenerator vessels, piping, cyclones, slide valves and
internals; in fluid cokers; in cold shell catalytic reforming reactors; and in waste heat boilers and thermal
reactors in sulfur plants.
b) Boiler fire boxes and stacks which also use refractory are affected.
4.2.18.5 Appearance or Morphology of Damage
a) Refractory may show signs of excessive cracking, spalling or lift-off from the substrate, softening or
general degradation from exposure to moisture.
b) Coke deposits may develop behind refractory and promote cracking and deterioration.
c) In erosive services, refractory may be washed away or thinned, exposing the anchoring system.
4.2.18.6 Prevention / Mitigation
Proper selection of refractory, anchors and fillers and their proper design and installation are the keys to
minimizing refractory damage.
4.2.18.7 Inspection and Monitoring
a) Conduct visual inspection during shutdowns.
b) Survey cold-wall equipment onstream using IR to monitor for hot spots to help identify refractory
damage.
4.2.18.8 Related Mechanisms
Oxidation (see 4.4.1), sulfidation (see 4.4.2) and flue gas dew point corrosion (see 4.3.7).
4.2.18.9 References
1. R.A. White and E.F. Ehmke, “Materials Selection for Refineries and Associated Facilities,” NACE
International, Houston, TX, 1991, pp. 33,57.

--- 4.2.19 Reheat Cracking (pages 89-89) [section]
4.2.19 Reheat Cracking
4.2.19.1 Description of Damage
Cracking of a metal due to stress relaxation during Post Weld Heat Treatment (PWHT) or in service at
elevated temperatures. It is most often observed in heavy wall sections.
4.2.19.2 Affected Materials
Low alloy steels as well as 300 Series SS and nickel base alloys such as Alloy 800H.
4.2.19.3 Critical Factors
Important parameters include the type of material (chemical composition, impurity elements), grain size,
residual stresses from fabrication (cold working, welding), section thickness (which controls restraint and
stress state), notches and stress concentrators, weld metal and base metal strength, welding and heat
treating conditions.
From the various theories of reheat cracking for both 300 Series SS and low alloy steels, cracking features
are as follows:
a) Reheat cracking requires the presence of high stresses and is therefore more likely to occur in thicker
sections and higher strength materials.
b) Reheat cracking occurs at elevated temperatures when creep ductility is insufficient to accommodate the
strains required for the relief of applied or residual stresses.
c) In many cases, cracks are confined to the heat affected zone, initiate at some type of stress
concentration, and may act as an initiation site for fatigue.
d) Reheat cracking can either occur during PWHT or in service at high temperature. In both cases, cracks
are intergranular and show little or no evidence of deformation.
e) Fine intragranular precipitate particles make the grains stronger than the grain boundaries and force the
creep deformation to occur at the grain boundaries.
f) Stress relief and stabilization heat treatment of 300 Series SS for maximizing chloride SCC and PTASCC
resistance can cause reheat cracking problems, particularly in thicker sections.
4.2.19.4 Affected Units or Equipment
a) Reheat cracking is most likely to occur in heavy wall vessels in areas of high restraint including nozzle
welds and heavy wall piping.
b) HSLA steels are very susceptible to reheat cracking.
4.2.19.5 Appearance or Morphology of Damage
Reheat cracking is intergranular and can be surface breaking or embedded depending on the state of stress
and geometry. It is most frequently observed in coarse-grained sections of a weld heat affected zone.
4.2.19.6 Prevention / Mitigation
a) Joint configurations in heavy wall sections should be designed to minimize restraint during welding and
PWHT. Adequate preheat must also be applied.
b) The grain size has an important influence on the high temperature ductility and on the reheat cracking
susceptibility. A large grain size results in less ductile heat affected zones, making the material more
susceptible to reheat cracking.
c) Metallurgical notches arising from the welding operation are frequently the cause of heat affected zone
cracking (at the boundary between the weld and the heat affected zone).
d) In design and fabrication, it is advisable to avoid sharp changes in cross section, such as short radius
fillets or undercuts that can give rise to stress concentrations. Long-seam welds are particularly
susceptible to mismatch caused by fitup problems.

--- 4.2.19.7 Inspection and Monitoring (pages 90-90) [section]
4.2.19.7 Inspection and Monitoring
a) Surface cracks can be detected with UT and MT examination of carbon and low alloy steels
b) UT and PT examination can be used to detect cracks in 300 Series SS and nickel base alloys.
c) Embedded cracks can only be found through UT examination.
4.2.19.8 Related Mechanisms
Reheat cracking has also been referred to in the literature as “stress relief cracking” and “stress relaxation
cracking”.
4.2.19.9 References
1. R.Viswanathan, “Damage Mechanisms and Life Assessment of High Temperature Components,” ASM
International, Materials Park, OH.
2. D.N. French, “Metallurgical Failures in Fossil Fired Boilers,” Second Edition, John Wiley and Sons, NY,
1993, pp. 455 – 458.
3. A. Dhooge, “Survey on Reheat Cracking in Austenitic Stainless Steels and Ni Base Alloys,” IIW-
Commission IX, Doc.IX-1876-97.

--- 4.3 Uniform or Localized Loss of Thickness (pages 91-91) [section]
4.3 Uniform or Localized Loss of Thickness
4.3.1 Galvanic Corrosion
4.3.1.1 Description of Damage
A form of corrosion that can occur at the junction of dissimilar metals when they are joined together in a
suitable electrolyte, such as a moist or aqueous environment, or soils containing moisture.
4.3.1.2 Affected Material
All metals with the exception of most noble metals.
4.3.1.3 Critical Factors
a) For galvanic corrosion, three conditions must be met:
i) Presence of an electrolyte, a fluid that can conduct a current. Moisture or a separate water phase
is usually required for the solution to have enough conductivity.
ii) Two different materials or alloys known as the anode and the cathode, in contact with an
electrolyte.
iii) An electrical connection must exist between the anode and the cathode.
b) The more noble mateiral (cathode) is protected by sacrificial corrosion of the more active material
(anode). The anode corrodes at a higher rate than it would if it were not connected to the cathode.
c) A typical listing of the relative position of alloys in seawater is shown in Table 4-4.
d) The farther the alloys are apart in the table, the higher the driving force for corrosion.
e) The relative exposed surface areas between anodic material and the cathodic material has a significant
affect.
i) Corrosion rates of the anode can be high, if there is a small anode to cathode ratio.
ii) Corrosion rates of the anode will be less affected if there is a large anode to cathode ratio.
iii) If there is a galvanic couple, the more noble material may need to be coated. If the active material
were coated, a large cathode to anode area can accelerate corrosion of the anode at any breaks in
the coating.
iv) The same alloy may act as both an anode and a cathode due to surface films, scale, and/or local
environment (for example, old steel pipe connected to new steel pipe).
4.3.1.4 Affected Units or Equipment
a) Galvanic corrosion can occur in any unit where there is a conductive fluid and alloys are coupled. Heat
exchangers are susceptible if the tube material is different from the tubesheet and/or baffles, particularly
if salt water cooling is utilized.
b) Buried pipelines, electrical transmission support towers and ship hulls are typical locations for galvanic
corrosion.
4.3.1.5 Appearance or Morphology of Damage
a) Damage occurs where two materials are joined at welded or bolted connections.
b) The more active material can suffer generalized loss in thickness or may have the appearance of a
crevice, groove or pitting corrosion, depending on the driving force, conductivity and relative
anodic/cathodic areas ratio.
c) Corrosion of the anode may be significantly higher immediately adjacent to the connection to the
cathode, depending on solution conductivity (Figure 4-36 and Figure 4-37).

--- Table 4-4 – Galvanic Series in Seawater. (Ref. 1) (pages 93-93) [figure_caption]
Table 4-4 – Galvanic Series in Seawater. (Ref. 1)

--- Figure 4-36 – Preferential galvanic corrosion of the more active component of the two materials. (pages 94-94) [figure_caption]
Figure 4-36 – Preferential galvanic corrosion of the more active component of the two materials.

--- Figure 4-37 – Galvanic corrosion of a carbon steel nipple in a SS vessel in warm water service. (pages 94-94) [figure_caption]
Figure 4-37 – Galvanic corrosion of a carbon steel nipple in a SS vessel in warm water service.

--- 4.3.1.6 Prevention / Mitigation (pages 92-94) [section]
4.3.1.6 Prevention / Mitigation
a) The best method for prevention/mitigation is through good design.
b) Differing alloys should not be in intimate contact in conductive environments unless the anode/cathode
surface area ratio is favorable.
c) Coatings can be helpful, but the more noble material should be coated.
d) For piping, specially designed electric insulating bolt sleeves and gaskets can eliminate the electrical
connection.
e) Galvanic corrosion is the principle used in galvanized steel, where the Zn corrodes preferentially to
protect the underlying carbon steel. (If there is a break in the galvanized coating, a large anode to small
cathode area prevents accelerated corrosion of the steel). This anode-to-cathode relationship reverses
at water temperatures over about 150oF (66oC).
4.3.1.7 Inspection and Monitoring
Visual inspection and UT thickness gauging are very effective methods for detecting galvanic corrosion. The
damage may sometimes be hidden underneath a bolt or rivet head.
4.3.1.8 Related Mechanisms
Soil corrosion (see 4.3.9).
4.3.1.9 References
1. “Corrosion Basics – An Introduction,” NACE International, Houston,TX, 1984, pp. 33-37.
December 2003 API Recommended Practice 571 4-67
Table 4-4 – Galvanic Series in Seawater. (Ref. 1)
Corroded End Anodic—More Active
Magnesium
Magnesium alloys
Zinc
Aluminum
Aluminum alloys
Steel
Cast iron
Type 410 SS
(active state)
Ni-Resist
Type 304 SS
(active state)
Type 316SS
(active state)
Lead
Tin
Nickel
Brass
Copper
Bronze
Copper-Nickel
Monel
Nickel (passive state)
Type 410 SS
(passive state)
Type 304 SS
(passive state)
Type 316 SS
(passive state)
Titanium
Graphite
Gold
Platinum
Protected End—Cathode - More Noble
4-68 API Recommended Practice 571 December 2003
Figure 4-36 – Preferential galvanic corrosion of the more active component of the two materials.
Figure 4-37 – Galvanic corrosion of a carbon steel nipple in a SS vessel in warm water service.

--- 4.3.2 Atmospheric Corrosion (pages 95-95) [section]
4.3.2 Atmospheric Corrosion
4.3.2.1 Description of Damage
A form of corrosion that occurs from moisture associated with atmospheric conditions. Marine environments
and moist polluted industrial environments with airborne contaminants are most severe. Dry rural
environments cause very little corrosion.
4.3.2.2 Affected Materials
Carbon steel, low alloy steels and copper alloyed aluminum.
4.3.2.3 Critical Factors
a) Critical factors include the physical location (industrial, marine, rural); moisture (humidity), particularly
designs that trap moisture or when present in a cooling tower mist; temperature; presence of salts, sulfur
compounds and dirt.
b) Marine environments can be very corrosive (20 mpy) as are industrial environments that contain acids or
