Repository: mosadddeq01/SGCE-KG

# Cookiecutter Data Structure Template

<a target="_blank" href="https://cookiecutter-data-science.drivendata.org/">
</a>

this is my template for Data Science project

## Project Organization

```
├── LICENSE            <- Open-source license if one is chosen
├── Makefile           <- Makefile with convenience commands like `make data` or `make train`
├── README.md          <- The top-level README for developers using this project.
├── data
│   ├── external       <- Data from third party sources.
│   ├── interim        <- Intermediate data that has been transformed.
│   ├── processed      <- The final, canonical data sets for modeling.

File: 000/000-PreviouslyCoded/kept_text.txt (part 5 of 11)
--- Damage Mechanisms Affecting (pages 1-2) [section]
sulfur compounds that can form acids (5-10 mpy).
c) Inland locations exposed to a moderate amount of precipitation or humidity are considered moderately
corrosive environments (~1-3 mpy).
d) Dry rural environments usually have very low corrosion rates (<1 mpy).
e) Designs that trap water or moisture in crevices are more prone to attack.
f) Corrosion rates increase with temperature up to about 250oF (121oC). Above 250oF (121oC), surfaces
are usually too dry for corrosion to occur except under insulation (see 4.3.3).
g) Chlorides, H S, fly ash and other airborne contaminates from cooling tower drift, furnace stacks and
2
other equipment accelerate corrosion.
h) Bird turds can also cause accelerated corrosion and unsightly stains.
4.3.2.4 Affected Units or Equipment
a) Piping and equipment with operating temperatures sufficiently low to allow moisture to be present.
b) A paint or coating system in poor condition.
c) Equipment may be susceptible if cycled between ambient and higher or lower operating temperatures.
d) Equipment shut down or idled for prolonged periods unless properly mothballed.
e) Tanks and piping are particularly susceptible. Piping that rests on pipe supports is very prone to attack
due to water entrapment between the pipe and the support.
f) Orientation to the prevailing wind and rain can also be a factor.
g) Piers and docks are very prone to attack.
h) Bimetallic connections such as copper to aluminum electrical connections
4.3.2.5 Appearance
a) The attack will be general or localized, depending upon whether or not the moisture is trapped.
b) If there is no coating or if there is a coating failure, corrosion or loss in thickness can be general.
c) Localized coating failures will tend to promote corrosion.
d) Metal loss may not be visually evident, although normally a distinctive iron oxide (red rust) scale forms.
4.3.2.6 Prevention / Mitigation
Surface preparation and proper coating application are critical for long-term protection in corrosive
environments.

--- 4.3.2.7 Inspection and Monitoring (pages 96-96) [section]
4.3.2.7 Inspection and Monitoring
VT and UT are techniques that can be used.
4.3.2.8 Related Mechanisms
Corrosion under insulation (see 4.3.3).
4.3.2.9 References
1. ASM Metals Handbook, Volume 13, “Corrosion,” ASM International, Materials Park, OH.

--- 4.3.3 Corrosion Under Insulation (CUI) (pages 97-98) [section]
4.3.3 Corrosion Under Insulation (CUI)
4.3.3.1 Description of Damage
Corrosion of piping, pressure vessels and structural components resulting from water trapped under
insulation or fireproofing.
4.3.3.2 Affected Materials
Carbon steel, low alloy steels, 300 Series SS and duplex stainless steels.
4.3.3.3 Critical Factors
a) Design of insulation system, insulation type, temperature, environment (humidity, rainfall and chlorides
from marine environment, industrial environments containing high SO2) are critical factors.
b) Poor design and/or installations that allow water to become trapped will increase CUI.
c) Corrosion rates increase with increasing metal temperature up to the point where the water evaporates
quickly.
d) Corrosion becomes more severe at metal temperatures between the boiling point 212oF (100oC) and
250oF (121oC), where water is less likely to vaporize and insulation stays wet longer.
e) In marine environments or areas where significant amounts of moisture may be present, the upper
temperature range where CUI may occur can be extended significantly above 250oF (121oC).
f) Insulating materials that hold moisture (wick) can be more of a problem.
g) Cyclic thermal operation or intermittent service can increase corrosion.
h) Equipment that operates below the water dewpoint tends to condense water on the metal surface thus
providing a wet environment and increasing the risk of corrosion.
i) Damage is aggravated by contaminants that may be leached out of the insulation, such as chlorides.
j) Plants located in areas with high annual rainfall or warmer, marine locations are more prone to CUI than
plants located in cooler, drier, mid-continent locations.
k) Environments that provide airborne contaminants such as chlorides (marine environments, cooling tower
drift) or SO (stack emissions) can accelerate corrosion.
2
4.3.3.4 Affected Units or Equipment
a) Carbon and low alloy steels are subject to pitting and loss in thickness.
b) 300 Series SS, 400 Series SS and duplex SS are subject to pitting and localized corrosion.
c) 300 Series SS are also subject to Stress Corrosion Cracking (SCC) if chlorides are present, while the
duplex SS are less susceptible.
4.3.3.5 Affected Units or Equipment
a) Location Issues
Common areas of concern in process units are higher moisture areas such as those areas down-wind
from cooling towers, near steam vents, deluge systems, acid vapors, or near supplemental cooling with
water spray.
b) Design Issues
i) CUI can be found on equipment with damaged insulation, vapor barriers, weatherproofing or
mastic, or protrusions through the insulation or at insulation termination points such as flanges.
ii) Equipment designed with insulation support rings welded directly to the vessel wall (no standoff);
particularly around ladder and platform clips, and lifting lugs, nozzles and stiffener rings.
iii) Piping or equipment with damaged/leaking steam tracing.
iv) Localized damage at paint and/or coating systems.
4-72 API Recommended Practice 571 December 2003
v) Locations where moisture/water will naturally collect (gravity drainage) before evaporating
(insulation support rings on vertical equipment) and improperly terminated fireproofing.
vi) The first few feet of a horizontal pipe run adjacent to the bottom of a vertical run is a typical a CUI
location.
4.3.3.6 Appearance or Morphology of Damage
a) After insulation is removed from carbon and low alloy steels, CUI damage often appears as loose, flaky
scale covering the corroded component. Damage may be highly localized (Figure 4-38 and Figure 4-39).
b) In some localized cases, the corrosion can appear to be carbuncle type pitting (usually found under a
failed paint/coating system).
c) For 300 Series SS, specifically in older calcium silicate insulation (known to contain chlorides), localized
pitting and chloride stress corrosion cracking can occur.
d) Tell tale signs of insulation and paint/coating damage often accompany CUI.
4.3.3.7 Prevention / Mitigation
a) Since the majority of construction materials used in plants are susceptible to CUI degradation, mitigation
is best achieved by using appropriate paints/coatings and maintaining the insulation/sealing/vapor
barriers to prevent moisture ingress.
b) High quality coatings, properly applied, can provide long term protection.
c) Careful selection of insulating materials is important. Closed-cell foam glass materials will hold less water
against the vessel/pipe wall than mineral wool and potentially be less corrosive.
d) Low chloride insulation should be used on 300 Series SS to minimize the potential for pitting and chloride
SCC.
e) It is not usually possible to modify operating conditions. However, consideration should be given to
removing the insulation on equipment where heat conservation is not as important.
f) An inspection plan for corrosion under insulation should be a structured and systematic approach
starting with prediction/analysis, then looking at the more invasive procedures. The inspection plan
should consider operating temperature; type and age/condition of coating; and type and age/condition of
insulation material. Additional prioritization can be added from a physical inspection of the equipment,
looking for evidence of insulation, mastic and/or sealant damage, signs of water penetration and rust in
gravity drain areas around the equipment.
g) Utilize multiple inspection techniques to produce the most cost effective approach, including:
i) Partial and/or full stripping of insulation for visual examination.
ii) UT for thickness verification.
iii) Real-time profile x-ray (for small bore piping).
iv) Neutron backscatter techniques for identifying wet insulation.
v) Deep penetrating eddy-current inspection (can be automated with a robotic crawler).
vi) IR thermography looking for wet insulation and/or damaged and missing insulation under the
jacket.
vii) Guided wave UT.
4.3.3.8 Related Mechanisms
Atmospheric corrosion (see 4.3.2), oxidation (see 4.4.1) and chloride SCC (see 4.5.1).

--- Figure 4-38 – CUI of CS level bridle (pages 100-100) [figure_caption]
Figure 4-38 – CUI of CS level bridle

--- Figure 4-39 – Profile RT of level bridle in Figure 4-38. (pages 100-100) [figure_caption]
Figure 4-39 – Profile RT of level bridle in Figure 4-38.

--- 4.3.3.9 References (pages 99-100) [section]
4.3.3.9 References
1. API Publication 581, Risk-Based Inspection - Base Resource Document, American Petroleum Institute,
Washington, D.C.
2. NACE Standard RP0198, The Control of Corrosion Under Thermal Insulation, and Fireproofing – A
Systems Approach, NACE International, Houston, TX.
3. W.I. Pollock and C.N. Steely, “Corrosion Under Wet Thermal Insulation,” NACE International, Houston,
TX, 1990.
4-74 API Recommended Practice 571 December 2003
Figure 4-38 – CUI of CS level bridle
Figure 4-39 – Profile RT of level bridle in Figure 4-38.

--- Figure 4-40 – Cooling water corrosion on the I.D. of a CS heat exchanger tube operating at 86oF (pages 103-103) [figure_caption]
Figure 4-40 – Cooling water corrosion on the I.D. of a CS heat exchanger tube operating at 86oF

--- 4.3.4 Cooling Water Corrosion (pages 101-103) [section]
4.3.4 Cooling Water Corrosion
4.3.4.1 Description of Damage
General or localized corrosion of carbon steels and other metals caused by dissolved salts, gases, organic
compounds or microbiological activity.
4.3.4.2 Affected Materials
Carbon steel, all grades of stainless steel, copper, aluminum, titanium and nickel base alloys.
4.3.4.3 Critical Factors
a) Cooling water corrosion and fouling are closely related and should be considered together. Fluid
temperature, type of water (fresh, brackish, salt water) and the type of cooling system (once-through,
open circulating, closed circulating), oxygen content, and fluid velocities are critical factors.
b) Increasing cooling water outlet temperatures and or process side inlet temperatures tend to increase
corrosion rates as well as fouling tendency.
c) Increasing oxygen content tends to increase carbon steel corrosion rates.
d) If the process side temperature is above 140oF (60oC), a scaling potential exists with fresh water and
becomes more likely as process temperatures increase and as cooling water inlet temperatures rise.
Brackish and salt water outlet temperatures above about 115 oF (46oC) may cause serious scaling.
e) Fouling may occur from mineral deposits (hardness), silt, suspended organic materials, corrosion
products, mill scale, marine and microbiological growth.
f) Velocities should be high enough to minimize fouling and drop out of deposits but not so high as to
cause erosion. Velocity limits depend on the tube material and water quality.
g) Low velocities can promote increased corrosion. Velocities below about 3 fps (1 m/s) are likely to result
in fouling, sedimentation and increased corrosion in fresh and brackish water systems. Accelerated
corrosion can also result from dead spots or stagnant areas if cooling water is used on the shell side of
condensers/coolers rather than the preferred tube side.
h) 300 Series SS can suffer pitting corrosion, crevice corrosion and SCC in fresh, brackish and salt water
systems.
i) Copper/zinc alloys can suffer dezincification in fresh, brackish and salt water systems. The copper/zinc
alloys can suffer SCC if any ammonia or ammonium compounds are present in the water or on the
process side.
j) ERW carbon steel may suffer severe weld and/or heated affected zone corrosion in fresh and/or brackish
water.
k) When connected to a more anodic material, titanium may suffer severe hydriding embrittlement.
Generally, the problem occurs at temperatures above 180oF (82oC) but can occur at lower temperatures.
4.3.4.4 Affected Units or Equipment
Cooling water corrosion is a concern with water-cooled heat exchangers and cooling towers in all
applications across all industries.
4.3.4.5 Appearance or Morphology of Damage
a) Cooling water corrosion can result in many different forms of damage including general corrosion, pitting
corrosion (Figure 4-40), MIC, stress corrosion cracking and fouling.
b) General or uniform corrosion of carbon steel occurs when dissolved oxygen is present.
c) Localized corrosion may result from underdeposit corrosion, crevice corrosion or microbiological
corrosion.
d) Deposits or crevices can lead to underdeposit or crevice corrosion of any of the affected materials.
4-76 API Recommended Practice 571 December 2003
e) Wavy or smooth corrosion at nozzle inlets/outlets and tube inlets may be due to flow induced corrosion,
erosion or abrasion.
f) Corrosion at ERW weld areas will appear as grooving along the weld fusion lines.
g) Metallurgical analysis of tube samples may be required to confirm the mode of failure.
4.3.4.6 Prevention / Mitigation
a) Cooling water corrosion (and fouling) can be prevented by proper design, operation and chemical
treatment of cooling water systems.
b) Design for process side inlet temperatures below 135oF (57oC).
c) Minimum and maximum water velocities must be maintained, particularly in salt water systems.
d) The metallurgy of heat exchanger components may need to be upgraded for improved resistance,
especially in waters with high chloride content, low velocity, high process temperatures, and/or poorly
maintained water chemistry.
e) Periodic mechanical cleaning of tube ID’s and OD’s should be performed in order to maintain clean heat
transfer surfaces.
f) With very few exceptions, cooling water should be on the tube side to minimize stagnant areas.
4.3.4.7 Inspection and Monitoring
a) Cooling water should be monitored for variables that affect corrosion and fouling including, pH, oxygen
content, cycles of concentration, biocide residual, biological activity, cooling water outlet temperatures,
hydrocarbon contamination and process leaks.
b) Periodic calculation of U-factors (heat exchanger performance measurement) will provide information on
scaling and fouling.
c) Ultrasonic flow meters can be used to check the velocity of water in the tubes.
d) EC or IRIS inspection of tubes.
e) Splitting representative tubes.
4.3.4.8 Related Mechanisms
Microbiologically induced corrosion (see 4.3.8), chloride stress corrosion cracking (see 4.5.1) and galvanic
corrosion (see 4.3.1).
4.3.4.9 References
1. T.J. Tvedt, Jr., “Cooling Water Systems,” NACE Course Book on Corrosion Control in the Refining
Industry, NACE International, Houston, TX, 1999.
2. H.M. Herro and R.D. Port, “NALCO Guide to Cooling Water System Failure Analysis,” McGraw-Hill, Inc.,
NY, 1991, pp. 259-263.
December 2003 API Recommended Practice 571 4-77
Figure 4-40 – Cooling water corrosion on the I.D. of a CS heat exchanger tube operating at 86oF
(30oC).

--- 4.3.5 Boiler Water Condensate Corrosion (pages 104-104) [section]
4.3.5 Boiler Water Condensate Corrosion
4.3.5.1 Description of Damage
General corrosion and pitting in the boiler system and condensate return piping.
4.3.5.2 Affected Materials
Primarily carbon steel, some low alloy steel, some 300 Series SS and copper based alloys.
4.3.5.3 Critical Factors
a) Corrosion in boiler feedwater and condensate return systems is usually the result of dissolved gases,
oxygen and carbon dioxide.
b) Critical factors are the concentration of dissolved gas (oxygen and carbon dioxide), pH, temperature,
quality of the feedwater and the specific feedwater treating system.
c) Corrosion protection in the boiler is accomplished by laying down and continuously maintaining a layer of
protective Fe O (magnetite).
3 4
d) The chemical treatment for scale and deposit control must be adjusted to coordinate with the oxygen
scavenger for the specific water service and boiler feedwater treating system.
e) Ammonia SCC of Cu-Zn alloys can occur due to hydrazine, neutralizing amines or ammoniacal
compounds.
4.3.5.4 Affected Units or Equipment
Corrosion can occur in the external treatment system, deaerating equipment, feedwater lines, pumps, stage
heaters and economizers as well as the steam generation system on both the water and fire sides and the
condensate return system.
4.3.5.5 Appearance or Morphology of Damage
a) Corrosion from oxygen tends to be a pitting type damage and can show up anywhere in the system even
if only very small quantities break through the scavenging treatment. Oxygen is particularly aggressive
in equipment such as closed heaters and economizers where there is a rapid water temperature rise.
b) Corrosion in the condensate return system tends to be due to carbon dioxide although some oxygen
pitting problems can occur if the oxygen scavenging treatment is not working correctly. Carbon dioxide
corrosion tends to be a smooth grooving of the pipe wall.
4.3.5.6 Prevention/Mitigation
a) Oxygen scavenging treatments typically include catalyzed sodium sulfite or hydrazine depending on the
system pressure level along with proper mechanical deareator operation. A residual of the oxygen
scavenger is carried into the steam generation system to handle any oxygen ingress past the deaerator.
b) If the scale/deposit control/magnetite maintenance treatment scheme does not minimize carbon dioxide
in the condensate return system, an amine inhibitor treatment might be required.
4.3.5.7 Inspection and Monitoring
a) Water analysis is the common monitoring tool used to assure that the various treatment systems are
performing in a satisfactory manner. Parameters which can be monitored for signs of upset include the
pH, conductivity, chlorine or residual biocide, and total dissolved solids to check for leaks in the form of
organic compounds.
b) There are no proactive inspection methods other than developing an appropriate program when
problems such as a ruptured boiler tube or condensate leaks are recognized in the various parts of
complex boiler water and condensate systems.
c) Deaerator cracking problems can be evaluated off-line at shutdowns by utilizing properly applied wet
fluorescence magnetic particle inspection.

--- 4.3.5.8 Related Mechanisms (pages 105-105) [section]
4.3.5.8 Related Mechanisms
CO corrosion (see 4.3.6), corrosion fatigue (see 4.5.2), and erosion/erosion-corrosion (see 4.2.14).
2
4.3.5.9 References
1. “Betz Handbook of Industrial Water Conditioning,” Eighth Edition, Betz Laboratories, Inc., PA, 1980.
2. R.D. Port and H.M. Herro, “The Nalco Guide to Boiler Failure Analysis,” McGraw-Hill, Inc., NY, 1991.

--- Figure 4-41 – CO corrosion of a carbon steel oil and gas production flow line. (pages 108-108) [figure_caption]
Figure 4-41 – CO corrosion of a carbon steel oil and gas production flow line.

--- Figure 4-42 – Higher magnification view of the corrosion pits in Figure 4-41. (pages 108-108) [figure_caption]
Figure 4-42 – Higher magnification view of the corrosion pits in Figure 4-41.

--- Figure 4-43 – CO corrosion of CS pipe nipple in CO contaminated water. (pages 109-109) [figure_caption]
Figure 4-43 – CO corrosion of CS pipe nipple in CO contaminated water.

--- Figure 4-44 – A view inside the nipple in Figure 4-43. (pages 109-109) [figure_caption]
Figure 4-44 – A view inside the nipple in Figure 4-43.

--- 4.3.6 CO Corrosion (pages 106-109) [section]
4.3.6 CO Corrosion
2
4.3.6.1 Description of Damage
Carbon dioxide (CO
2
) corrosion results when CO
2
dissolves in water to form carbonic acid (H
2
CO
3
). The acid
may lower the pH and sufficient quantities may promote general corrosion and/or pitting corrosion of carbon
steel.
4.3.6.2 Affected Materials
Carbon steel and low alloy steels.
4.3.6.3 Critical Factors
a) The partial pressure of CO , pH and temperature are critical factors.
2
b) Increasing partial pressures of CO result in lower pH condensate and higher rates of corrosion.
2
c) Corrosion occurs in the liquid phase, often at locations where CO condenses from the vapor phase.
2
d) Increasing temperatures increase corrosion rate up to the point where CO is vaporized.
2
e) Increasing the level of chromium in steels offers no major improvement in resistance until a minimum of
12% is reached.
4.3.6.4 Affected Units or Equipment
a) Boiler feedwater and condensate systems in all units are affected.
b) Effluent gas streams of the shift converters in hydrogen plants can be affected. Corrosion usually occurs
when the effluent stream drops below the dew point, approximately 300oF (149oC). Corrosion rates as
high as 1000 mpy have been observed.
c) Overhead systems of regenerators in CO removal plants are affected.
2
4.3.6.5 Appearance or Morphology of Damage
a) Localized thinning and/or pitting corrosion of carbon steel (Figure 4-41, Figure 4-42 and Figure 4-43).
b) Carbon steel may suffer deep pitting and grooving in areas of turbulence (Figure 4-44).
c) Corrosion generally occurs in areas of turbulence and impingement and sometimes at the root of piping
welds.
4.3.6.6 Prevention / Mitigation
a) Corrosion inhibitors can reduce corrosion in steam condensate systems. Vapor phase inhibitors may be
required to protect against condensing vapors.
b) Increasing condensate pH above 6 can reduce corrosion in steam condensate systems.
c) The 300 Series SS are highly resistant to corrosion in most applications. Selective upgrading to stainless
steels is usually required in operating units designed to produce and/or remove CO (such as hydrogen
2
plants and CO removal units).
2
d) Steam condensate systems that experience CO problems are usually the result of operating problems.
2
e) 400 Series SS and duplex SS are also resistant.
4.3.6.7 Inspection and Monitoring
a) VT, UT and RT inspection techniques should focus on general and local loss in thickness where water
wetting is anticipated.
b) Preferential corrosion of weld seams may require angle probe UT or RT.
December 2003 API Recommended Practice 571 4-81
c) Corrosion may occur along the bottom surface of the pipe if there is a separate water phase, at the top
surface of the pipe if condensation in wet gas systems is anticipated, and in the turbulent flow areas at
elbow and tees.
d) Monitor water analyses (pH, Fe, etc.) to determine changes in operating conditions.
4.3.6.8 Related Mechanisms
Boiler water condensate corrosion (see 4.3.5) and carbonate cracking (see 5.1.2.5).
4.3.6.9 References
1. “NACE Course Book on Corrosion Control in the Refining Industry,” NACE International, Houston, TX,
1999.
2. L. Garverick, “Corrosion in the Petrochemical Industry,” ASM International, Materials Park, OH, 1994.
3. H.M. Herro and R.D. Port, “NALCO Guide to Cooling Water System Failure Analysis,” McGraw-Hill, Inc.,
NY, 1991, pp. 259-263.
4-82 API Recommended Practice 571 December 2003
Figure 4-41 – CO corrosion of a carbon steel oil and gas production flow line.
2
Figure 4-42 – Higher magnification view of the corrosion pits in Figure 4-41.
December 2003 API Recommended Practice 571 4-83
Figure 4-43 – CO corrosion of CS pipe nipple in CO contaminated water.
2 2
Figure 4-44 – A view inside the nipple in Figure 4-43.

--- 4.3.7 Flue-Gas Dew-Point Corrosion (pages 110-110) [section]
4.3.7 Flue-Gas Dew-Point Corrosion
4.3.7.1 Description of Damage
a) Sulfur and chlorine species in fuel will form sulfur dioxide, sulfur trioxide and hydrogen chloride within the
combustion products.
b) At low enough temperatures, these gases and the water vapor in the flue gas will condense to form
sulfurous acid, sulfuric acid and hydrochloric acid which can lead to severe corrosion.
4.3.7.2 Affected Materials
Carbon steel, low alloy steels and 300 Series SS.
4.3.7.3 Critical Factors
a) The concentration of contaminants (sulfur and chlorides) in the fuel and the operating temperature of flue
gas metal surfaces determine the likelihood and severity of corrosion.
b) Since all fuels contain some amount of sulfur, sulfuric and sulfurous acid dewpoint corrosion can occur if
the metal temperatures are below the dewpoint.
c) The dewpoint of sulfuric acid depends on the concentration of sulfur trioxide in the flue gas, but is
typically about 280°F (138oC).
d) Similarly, the dewpoint of hydrochloric acid depends on the concentration of hydrogen chloride. It is
typically about 130°F (54oC).
4.3.7.4 Affected Units or Equipment
a) All fired process heaters and boilers that burn fuels containing sulfur have the potential for sulfuric acid
dewpoint corrosion in the economizer sections and in the stacks.
b) Heat-Recovery Steam Generators (HRSG’s) that have 300 Series SS feedwater heaters may suffer
chloride-induced stress corrosion cracking from the gas side (OD) when the temperature of the inlet
water is below the dewpoint of hydrochloric acid.
c) 300 Series SS feedwater heaters in HRSG’s are potentially at risk if the atmosphere of the combustion
turbine includes chlorine. Cooling tower drift from cooling towers that use chlorine-based biocides may
blow into the combustion turbine and lead to potential damage in the feedwater heaters.
4.3.7.5 Appearance or Morphology of Damage
a) Sulfuric acid corrosion on economizers or other carbon steel or low alloy steel components will have
general wastage often with broad, shallow pits, depending on the way the sulfuric acid condenses.
b) For the 300 Series SS feedwater heaters in HRSG’s, stress corrosion cracking will have surface
breaking cracks and the general appearance will be somewhat crazed.
4.3.7.6 Prevention / Mitigation
a) Maintain the metallic surfaces at the back end of the boilers and fired heaters above the temperature of
sulfuric acid dewpoint corrosion.
b) For HRSG’s, avoid the use of 300 Series SS in the feedwater heaters if the environment is likely to
contain chlorides.
c) Similar damage occurs in oil-fired boilers when the units are water-washed to remove ash if the final
rinse does not neutralize the acid salts. Sodium carbonate should be added to the final rinse as a basic
solution to neutralize the acidic ash constituents.
4.3.7.7 Inspection and Monitoring
a) Wall-thickness measurements by UT methods will monitor the wastage in economizer tubes.
b) Stress corrosion cracking of 300 Series SS can be found using VT and PT inspection.

--- 4.3.7.8 Related Mechanisms (pages 111-111) [section]
4.3.7.8 Related Mechanisms
At lower temperatures, hydrochloric acid may condense and promote HCL corrosion of carbon steels (see
5.1.1.4) and chloride stress corrosion cracking of 300 Series SS (see 4.5.1).
4.3.7.9 References
1. “Steam - Its Generation and Use,” 40th Edition, Babcock and Wilcox, 1992.
2. “Combustion Fossil Power Systems,” Third Edition, Combustion Engineering, CT, 1981.
3. H. Thielsch, “Defects And Failures in Pressure Vessels and Piping,” Krieger Publishing Co., NY, 1977.
4. R.D. Port and H.M. Herro, “The NALCO Guide to Boiler Failure Analysis,” Mcgraw Hill, NY, 1991.
5. D.N. French, “Metallurgical Failures in Fossil Fired Boilers,” John Wiley and Sons, Publishers, Inc., NY.
1993.
6. B. Dooley and W. McNaughton, “Boiler Tube Failures: Theory and Practice,” EPRI, CA, 1995.

--- Figure 4-45 – Pitting corrosion on the I.D. of a 6-inch CS sour crude line after 2.5 years of service. (pages 114-114) [figure_caption]
Figure 4-45 – Pitting corrosion on the I.D. of a 6-inch CS sour crude line after 2.5 years of service.

--- Figure 4-46 – Same pipe as Figure 4-45. Note the halo effect. (pages 114-114) [figure_caption]
Figure 4-46 – Same pipe as Figure 4-45. Note the halo effect.

--- Figure 4-47 –Oil line with MIC damage beneath tubercles. (pages 115-115) [figure_caption]
Figure 4-47 –Oil line with MIC damage beneath tubercles.

--- Figure 4-48 – Same oil line as Figure 4-47. Hemispherical pitting typical of MIC can be seen after grit (pages 115-115) [figure_caption]
Figure 4-48 – Same oil line as Figure 4-47. Hemispherical pitting typical of MIC can be seen after grit

--- Figure 4-49 – Type 304 stainless steel exchanger tubes failed from pitting corrosion on the shell side (pages 116-116) [figure_caption]
Figure 4-49 – Type 304 stainless steel exchanger tubes failed from pitting corrosion on the shell side

--- Figure 4-50 – A cross section of the tube (Figure 4-49) revealing severe subsurface tunneling, typical (pages 116-116) [figure_caption]
Figure 4-50 – A cross section of the tube (Figure 4-49) revealing severe subsurface tunneling, typical

--- 4.3.8 Microbiologically Induced Corrosion (MIC) (pages 112-116) [section]
4.3.8 Microbiologically Induced Corrosion (MIC)
4.3.8.1 Description of Damage
A form of corrosion caused by living organisms such as bacteria, algae or fungi. It is often associated with the
presence of tubercles or slimy organic substances.
4.3.8.2 Affected Materials
Most common materials of construction including carbon and low alloy steels, 300 Series SS and 400 Series
SS, aluminum, copper and some nickel base alloys.
4.3.8.3 Critical Factors
a) MIC is usually found in aqueous environments or services where water is always or sometimes present,
especially where stagnant or low-flow conditions allow and/or promote the growth of microorganisms.
b) Because there are several types, organisms can survive and grow under severe conditions including lack
of oxygen, light or dark, high salinity, pH range of 0 to 12, and temperatures from 0oF to 235oF (–17 oC
to 113oC).
c) Systems may become “inoculated” by the introduction of organisms that multiply and spread unless
controlled.
d) Different organisms thrive on different nutrients including inorganic substances (e.g., sulfur, ammonia,
H S) and inorganic substances (e.g., hydrocarbons, organic acids). In addition, all organisms require a
2
source of carbon, nitrogen and phosphorous for growth.
e) In-leakage of process contaminants such as hydrocarbons or H S may lead to a massive increase in
2
biofouling and corrosion.
4.3.8.4 Affected Units or Equipment
a) MIC is most often found in heat exchangers, bottom water of storage tanks, piping with stagnant or low
flow, and piping in contact with some soils.
b) MIC is also found in equipment where the hydrotest water has not been removed or equipment has been
left outside and unprotected.
c) Product storage tanks and water cooled heat exchangers in any unit where cooling water is not properly
treated can be affected.
d) Fire water systems can be affected.
4.3.8.5 Appearance or Morphology of Damage
a) MIC corrosion is usually observed as localized pitting under deposits or tubercles that shield the
organisms.
b) Damage is often characterized by cup-shaped pits within pits in carbon steel or subsurface cavities in
stainless steel (Figure 4-45 through Figure 4-50).
4.3.8.6 Prevention / Mitigation
a) Microbes require water to thrive. Systems that contain water (cooling water, storage tanks, etc.) should
be treated with biocides such as chlorine, bromine, ozone, ultraviolet light or proprietary compounds.
b) Proper application of biocides will control but not eliminate microbes so that continued treatment is
necessary.
c) Maintain flow velocities above minimum levels. Minimize low flow or stagnant zones.
d) Systems that are not designed or intended for water containment should be kept clean and dry.
e) Empty hydrotest water as soon as possible. Blow dry and prevent moisture intrusion.
f) Wrapping and cathodically protecting underground structures have been effective in preventing MIC.
December 2003 API Recommended Practice 571 4-87
g) Effective mitigation of established organisms requires complete removal of deposits and organisms using
a combination of pigging, blasting, chemical cleaning and biocide treatment.
h) Add biocides to water phase in storage tanks.
i) Maintain coatings on the interior of storage tanks.
4.3.8.7 Inspection and Monitoring
a) In cooling water systems, effectiveness of treatment is monitored by measuring biocide residual, microbe
counts and visual appearance.
b) Special probes have been designed to monitor for evidence of fouling which may precede or coincide
with MIC damage.
c) An increase in the loss of duty of a heat exchanger may be indicative of fouling and potential MIC
damage.
d) Foul smelling water may be a sign of trouble.
4.3.8.8 Related Mechanisms
Cooling water corrosion (see 4.3.4).
4.3.8.9 References
1. D.H. Pope and J.G. Stoecker, “Process Industries Corrosion - The Theory and Practice,” NACE
International, Houston, TX, 1986, pp 227-235.
2. T.J. Tvedt, Jr., “Cooling Water Systems,” NACE Course Book on Corrosion Control in the Refining
Industry, NACE International, Houston, TX, 1999.
3. S.C. Dexter, “Biologically Induced Corrosion,” NACE Proceeding s of the International Conference on
Biologically Induced Corrosion, June 10 –12, 1985, NACE International, Houston, TX, 1986.
4-88 API Recommended Practice 571 December 2003
Figure 4-45 – Pitting corrosion on the I.D. of a 6-inch CS sour crude line after 2.5 years of service.
Pits are approximately 1-inch to 2-inch wide. Note the halo effect in Figure 4-46.
Figure 4-46 – Same pipe as Figure 4-45. Note the halo effect.
December 2003 API Recommended Practice 571 4-89
Figure 4-47 –Oil line with MIC damage beneath tubercles.
Figure 4-48 – Same oil line as Figure 4-47. Hemispherical pitting typical of MIC can be seen after grit
blasting to remove the scale.
4-90 API Recommended Practice 571 December 2003
Figure 4-49 – Type 304 stainless steel exchanger tubes failed from pitting corrosion on the shell side
in cooling water service after 2.5 years without biocide treatment.
Figure 4-50 – A cross section of the tube (Figure 4-49) revealing severe subsurface tunneling, typical
of MIC.

--- 4.3.9 Soil Corrosion (pages 117-117) [section]
4.3.9 Soil Corrosion
4.3.9.1 Description of Damage
The deterioration of metals exposed to soils is referred to as soil corrosion.
4.3.9.2 Affected Materials
Carbon steel, cast iron and ductile iron.
4.3.9.3 Critical Factors
a) The severity of soil corrosion is determined by many factors including operating temperature, moisture
and oxygen availability, soil resistivity (soil condition and characteristics), soil type (water drainage), and
homogeneity (variation in soil type), cathodic protection, stray current drainage, coating type, age, and
condition.
b) There is no single parameter that can be used to determine soil corrosivity. Instead, a number of
characteristics must be combined to estimate the corrosion in particular soil as outlined in ASTM STP
741 as well as API RP 580 and Publ 581.
c) Soil resistivity is frequently used to estimate soil corrosivity, mainly because it is easy to measure. Soil
resistivity is related to soil moisture content and dissolved electrolytes in the soil water.
d) Soils having high moisture content, high dissolved salt concentrations, and high acidity are usually the
most corrosive.
e) Soil-to-air interface areas are often much more susceptible to corrosion than the rest of the structure
because of moisture and oxygen availability (Figure 4-51).
f) Corrosion rates increase with increasing metal temperature.
g) Other factors that affect soil corrosion include galvanic corrosion, dissimilar soils, stray currents,
differential aeration corrosion cells, and microbiologically induced corrosion.
4.3.9.4 Affected Units or Equipment
a) Underground piping and equipment as well as buried tanks and the bottoms of above ground storage
tanks (Figure 4-52).
b) Ground supported metal structures (Figure 4-53).
4.3.9.5 Appearance or Morphology of Damage
a) Soil corrosion appears as external thinning with localized losses due to pitting. The severity of corrosion
depends on the local soil conditions and changes in the immediate environment along the equipment
metal surface.
b) Poor condition of a protective coating is a tell tale sign of potential corrosion damage.
4.3.9.6 Prevention / Mitigation
Soil corrosion of carbon steel can be minimized through the use of special backfill, coatings and cathodic
protection. The most effective protection is a combination of a corrosion resistant coating and a cathodic
protection system.
4.3.9.7 Inspection and Monitoring
a) The most common method used for monitoring underground structures is measuring the structure to
soil potential using dedicated reference electrodes near the structure (corrected for IR drop error).
Cathodic protection should be performed and monitored in accordance with NACE RP 0169.
b) There are many techniques for inspecting buried or on-grade metallic omponents. Piping may be
inspected by inline inspection devices, guided ultrasonic thickness tools, indirectly by pressure testing, or
visually by evaluation. The same or similar techniques may be used on other structures.

--- Figure 4-51 – Corrosion of carbon steel pipe at the soil-air interface where the pipe emerges from (pages 119-119) [figure_caption]
Figure 4-51 – Corrosion of carbon steel pipe at the soil-air interface where the pipe emerges from

--- Figure 4-52 – Coupons removed from the bottom of an unprotected steel condensate storage tank (pages 119-119) [figure_caption]
Figure 4-52 – Coupons removed from the bottom of an unprotected steel condensate storage tank

--- Figure 4-53 – Cross section through location (A) showing severe corrosion. The arrows point to a (pages 120-120) [figure_caption]
Figure 4-53 – Cross section through location (A) showing severe corrosion. The arrows point to a

--- 4.3.9.8 Related Mechanisms (pages 118-120) [section]
4.3.9.8 Related Mechanisms
Galvanic corrosion (see 4.3.1).
4.3.9.9 References
1. API Publication 581, Risk-Based Inspection - Base Resource Document, Second Edition, American
Petroleum Institute, Washington, D.C.
2. Peabody, A.W., “Control of Pipeline Corrosion,” NACE International, Houston, TX, 1967.
3. Morgan, John, “Cathodic Protection,” NACE International, Houston, TX, 1987.
4. O’Day, D. Kelly, “External Corrosion in Distribution Systems,” AWWA Journal, October, 1989.
5. Parker, Marshall E., “Pipe Line Corrosion and Cathodic Protection,” Gulf Publishing Company, TX, 1954.
6. Romanoff, M., “Underground Corrosion,” NACE International, Houston, TX, 1997.
7. Jones, Denny A., “Principles and Prevention of Corrosion,” McMillan Publishing Co., NY, 1992.
8. Herbert H. Uhlig, “Corrosion Handbook,” John Wilkey and Sons, Inc., 1948.
9. EDM Services, Inc., “Hazardous Liquid Pipeline Risk Assessment,” California State Fire Marshal,
Pipeline Safety Division, CA, 1993.
10. NACE RP 0169, Standard Recommended Practice: Control of External Corrosion on Underground or
Submerged Metallic Piping Systems, NACE International, Houston, TX.
December 2003 API Recommended Practice 571 4-93
Figure 4-51 – Corrosion of carbon steel pipe at the soil-air interface where the pipe emerges from
underground.
Figure 4-52 – Coupons removed from the bottom of an unprotected steel condensate storage tank
after 3 years of service. The external surface is shown.
4-94 API Recommended Practice 571 December 2003
Figure 4-53 – Cross section through location (A) showing severe corrosion. The arrows point to a
location that was at the original thickness.

--- 4.3.10 Caustic Corrosion (pages 121-121) [section]
4.3.10 Caustic Corrosion
4.3.10.1 Description of Damage
Localized corrosion due to the concentration of caustic or alkaline salts that usually occurs under evaporative
or high heat transfer conditions. However, general corrosion can also occur depending on alkali or caustic
solution strength.
4.3.10.2 Affected Materials
Primarily carbon steel, low alloy steels and 300 Series SS.
4.3.10.3 Critical Factors
Major contributing factors are the presence of caustic (NaOH or KOH). The following are sources of caustic:
a) Caustic is sometimes added to process streams for neutralization or as a reactant.
b) It is sometimes intentionally added to boiler feedwater at low concentrations or may enter inadvertently
