Repository: mosadddeq01/SGCE-KG

# Cookiecutter Data Structure Template

<a target="_blank" href="https://cookiecutter-data-science.drivendata.org/">
</a>

this is my template for Data Science project

## Project Organization

```
├── LICENSE            <- Open-source license if one is chosen
├── Makefile           <- Makefile with convenience commands like `make data` or `make train`
├── README.md          <- The top-level README for developers using this project.
├── data
│   ├── external       <- Data from third party sources.
│   ├── interim        <- Intermediate data that has been transformed.
│   ├── processed      <- The final, canonical data sets for modeling.

File: 000/000-PreviouslyCoded/kept_text.txt (part 6 of 11)
--- Damage Mechanisms Affecting (pages 1-2) [section]
during regeneration of demineralizers.
c) Alkaline salts may also enter process streams through leaks in condensers or process equipment.
d) Some process units utilize caustic solutions for neutralizing or removal of sulfur compounds.
e) A concentrating mechanism must exist to build up the caustic strength.
f) Caustic may become concentrated by departure from DNB, evaporation and deposition.
4.3.10.4 Affected Units or Equipment
a) Caustic corrosion is most often associated with boilers and steam generating equipment including heat
exchangers.
b) Similar concentrating effects of caustic may occur where caustic is added to crude unit charge.
c) Accelerated localized corrosion can occur in preheat exchangers, furnace tubes and transfer lines,
unless the caustic is effectively mixed in the oil stream.
d) Units that use caustic for removing sulfur compounds from product streams.
4.3.10.5 Appearance or Morphology of Damage
a) Typically characterized by localized metal loss which may appear as grooves in a boiler tube or locally
thinned areas under insulating deposits (Figure 4-54 and Figure 4-55).
b) Deposits may fill corroded depressions and mask damage below. Probing suspect areas with a sharp
instrument may be required.
c) Localized gouging may result along a waterline where corrosives concentrate. In vertical tubes, this may
appear as a circumferential groove.
d) In horizontal or sloped tubes, grooving may appear at the top of the tube or as longitudinal grooves on
opposite sides of the tube.
e) Exposure to high solution strength caustic can result in general corrosion of carbon steel above 175oF
(79oC) and very high corrosion rates above 200oF (93oC).
4.3.10.6 Prevention / Mitigation
a) In steam generating equipment, caustic corrosion is best prevented through proper design. Damage can
be minimized by reducing the amount of free caustic, by ensuring adequate water flooding and water
flow, by ensuring proper burner management to minimize hot spots on heater tubes, and by minimizing
the ingress of alkaline producing salts into condensers.
b) In process equipment, caustic injection facilities should be designed to allow proper mixing and dilution
of caustic in order to avoid the concentration of caustic on hot metal surfaces.

--- Figure 4-54 – I.D. deposits on CS boiler tube with damage due to caustic corrosion. (pages 123-123) [figure_caption]
Figure 4-54 – I.D. deposits on CS boiler tube with damage due to caustic corrosion.

--- Figure 4-55 – Cross-section of tube in Figure 4-53 showing localized attack due to caustic corrosion. (pages 123-123) [figure_caption]
Figure 4-55 – Cross-section of tube in Figure 4-53 showing localized attack due to caustic corrosion.

--- 4.3.10.7 Inspection and Monitoring (pages 122-123) [section]
4.3.10.7 Inspection and Monitoring
a) For process equipment, UT thickness gauging is useful to detect and monitor general corrosion due to
caustic. However, localized losses due to caustic corrosion may be difficult to locate.
b) Injection points should be inspected in accordance with API 570.
c) UT scans and radiography can be used.
d) Steam generation equipment may require visual inspection with the use a boroscope.
4.3.10.8 Related Mechanisms
Caustic corrosion is also referred to as caustic gouging or ductile gouging. A related mechanism is known as
Departure from Nucleate Boiling (DNB) as discussed in steam blanketing (See 4.2.11).
4.3.10.9 References
1. ASM Metals Handbook, “Failure Analysis and Prevention,” Volume 11, ASM International, Materials
Park, OH.
2. R.D. Port and H.M. Herro, “The NALCO Guide to Boiler Failure Analysis,” McGraw-Hill, Inc., NY, 1991,
pp. 58 -70.
December 2003 API Recommended Practice 571 4-97
Figure 4-54 – I.D. deposits on CS boiler tube with damage due to caustic corrosion.
Figure 4-55 – Cross-section of tube in Figure 4-53 showing localized attack due to caustic corrosion.

--- Table 4-5 – Combinations of Alloys and Environment Subject to Dealloying. (Ref. 1) (pages 125-125) [figure_caption]
Table 4-5 – Combinations of Alloys and Environment Subject to Dealloying. (Ref. 1)

--- 4.3.11 Dealloying (pages 124-124) [section]
4.3.11 Dealloying
4.3.11.1 Description of Damage
a) Dealloying is a selective corrosion mechanism in which one or more constituents of an alloy are
preferentially attacked leaving a lower density (dealloyed) often porous structure.
b) Component failure may occur suddenly and unexpectedly because mechanical properties of the
dealloyed material are significantly degraded.
4.3.11.2 Affected Materials
Primarily copper alloys (brass, bronze, tin) as well as Alloy 400 and cast iron.
4.3.11.3 Critical Factors
a) Factors which influence dealloying include the composition of the alloy and exposure conditions including
temperature, degree of aeration, pH and exposure time.
b) Dealloying occurs with several different alloys but is usually limited to very specific alloy-environment
combinations.
c) Exact conditions under which dealloying occurs are often hard to define and damage may occur
progressively over many years in service.
d) Common examples of where dealloying has been found to occur are listed in Table 4-5.
4.3.11.4 Affected Units or Equipment
a) Underground cast iron piping when exposed to certain soils.
b) In cooling water applications, heat exchanger tubing (brass, Al brass) is susceptible to dealloying in
some brackish and seawater applications but often the tubesheets suffer significant damage. Problems
may also occur in some fresh or domestic water systems.
c) Boiler feedwater piping systems and afterboiler components may suffer dealloying including bronze
pumps, Monel strainers and brass pressure gage fittings.
4.3.11.5 Appearance or Morphology of Damage
a) There is often a significant color change or a deep etched (corroded) appearance as one element is
removed from the alloy. However, depending on the alloy, the outward appearance of the affected
material may not be noticeable upon visual inspection, even where the full wall thickness is degraded.
b) Attack may be uniform through the cross-section (layer-type) or it can be localized (plug-type) (Figure 4-
56 and Figure 4-57).
c) In some cases, the original material is completely dealloyed yet the component exhibits virtually no
dimensional or other visible changes.
4.3.11.6 Prevention / Mitigation
a) It is often difficult to predict whether conditions will be conducive to dealloying in a particular environment
or service, so that one must be cognizant of the susceptibility of certain alloys, and the possible resulting
consequences.
b) Resistance to dealloying can sometimes be improved by the addition of certain alloying elements so that
a similar alloy with a different composition may be resistant. For example, tin tends to inhibit dealloying
of copper alloys; admiralty brass is inhibited by the addition of a very small amount of phosphorous,
antimony or arsenic; and dealuminification of aluminum-bronze can be prevented by heat treatment to
produce an α and β microstructure.
c) Continued degradation of a dealloyed component can only be prevented by altering the exposure
conditions or replacing it with a resistant material.
d) Depending on the alloy-environment combination, cathodic protection or barrier coatings may be
effective.

--- Figure 4-56 – Cross section of a silicon-brass alloy C87500 pump impeller from stagnant fire-water (pages 126-126) [figure_caption]
Figure 4-56 – Cross section of a silicon-brass alloy C87500 pump impeller from stagnant fire-water

--- Figure 4-57 – A zone of denickelification in a Monel valve plug (at the port), due to oxygen (pages 126-126) [figure_caption]
Figure 4-57 – A zone of denickelification in a Monel valve plug (at the port), due to oxygen

--- Figure 4-61). (pages 127-127) [figure_caption]
Figure 4-61).

--- 4.3.11.7 Inspection and Monitoring (pages 125-126) [section]
4.3.11.7 Inspection and Monitoring
a) Many alloys change color in the affected area, however, scale removal may be required to determine the
depth of attack.
b) Dealloying in brasses is visually evident by a reddish, copper color instead of the yellow brass color.
c) Graphitic corrosion turns cast iron charcoal gray and the material can be cut or gouged with a knife.
d) Metallographic examination may be required to confirm the extent of damage.
e) A significant reduction in hardness may accompany dealloying, although affected areas may be
localized.
f) Acoustic techniques (loss of “metallic ring”) and ultrasonic attenuation are applicable, but UT thickness
measurements are not.
g) Fitness-For-Service (FFS) analysis of dealloyed components should consider that the dealloyed portion
may be brittle and contribute little or no mechanical strength or load bearing capability.
4.3.11.8 Related Mechanisms
a) Dealloying is often referred to by the element removed, as in dezincification, destannification,
denickelification, dealuminification and graphitic corrosion. Dealloying has also been referred to as
selective leaching.
b) Graphitic corrosion affects cast irons and is further described in 4.3.12.
4.3.11.9 References
1. ASM Metals Handbook, “Corrosion,” Volume 13, ASM International, Materials Park, OH.
2. A. Cohen, “Copper and Copper-Base Alloys,” Process Industries Corrosion – The Theory and Practice,
NACE International, Houston,TX, 1986.
3. R.D. Port and H.M. Herro, “The NALCO Guide to Boiler Failure Analysis,” McGraw-Hill, Inc., NY, 1991,
pp. 259-263.
4. ASM Metals Handbook, “Failure Analysis and Prevention,” Volume 11, ASM International, Materials
Park, OH.
Table 4-5 – Combinations of Alloys and Environment Subject to Dealloying. (Ref. 1)
Alloy Environment Element Removed
Brasses (>15% Zn) * Many waters, especially stagnant conds. Zinc (dezincification)
Gray Cast Iron Soils, many waters Iron (graphitic corrosion)
Aluminum bronze HF acid, acids w/chloride ions,
Aluminum (dealuminification)
(primarily w/> 8% Al) seawater
Silicon bronzes High-temp steam and acidic species Silicon (desiliconification)
Tin bronzes Hot brine or steam Tin (destannification)
Copper nickels (70-30) High heat flux and low water velocity Nickel (denickelification)
Monel Hydrofluoric and other acids Nickel (denickelification)
* The extent of dezinification increases with increasing zinc content.
4-100 API Recommended Practice 571 December 2003
Figure 4-56 – Cross section of a silicon-brass alloy C87500 pump impeller from stagnant fire-water
service. Layer-type dezincification depleted the zinc and left this porous red color of the copper.
Mag. 50x
Figure 4-57 – A zone of denickelification in a Monel valve plug (at the port), due to oxygen
contamination in hot hydrofluoric acid.

--- 4.3.12 Graphitic Corrosion (pages 127-127) [section]
4.3.12 Graphitic Corrosion
4.3.12.1 Description of Damage
a) Cast irons are comprised of graphite particles embedded in an iron matrix. Graphitic corrosion is a form
of dealloying in which the iron matrix is corroded, leaving corrosion products and porous graphite.
b) Attack results in a porous structure with a loss of strength, ductility and density. It usually occurs under
low pH and stagnant conditions, especially in contact with soils or waters high in sulfates.
4.3.12.2 Affected Materials
Primarily gray cast iron, but also nodular and malleable cast irons experience graphitic corrosion. However,
nodular and malleable cast irons tend to crumble when attacked. White iron is not subject to this damage
because there is no free graphite.
4.3.12.3 Critical Factors
a) Graphitic corrosion occurs with several different cast iron alloys but is usually limited to very specific
microstructure-environment combinations. Factors that influence graphitic corrosion include the
composition of the alloy and exposure conditions including temperature, degree of aeration, pH and
exposure time.
b) Damage occurs in the presence of moisture or an aqueous phase, usually below 200oF (93oC).
c) Damage may take many months or years to progress but can increase in severity if the pH drops. Much
of the damage occurs during stagnant conditions when high concentrations of sulfates are present.
d) Graphite is cathodic to the iron matrix. The iron matrix preferentially corrodes and cathodically protects
the graphite in certain conductive waters or soils.
e) Graphitic corrosion may affect adjacent components by causing galvanic corrosion.
4.3.12.4 Affected Units or Equipment
Graphitic corrosion can occur in soft water, salt water, mine waters, dilute acids and in underground piping as
well as in boiler feedwater equipment. Typical examples include feedwater piping, pumps (including pump
impellers), valves, and underground cast iron pipe. Fire water systems are particularly vulnerable.
4.3.12.5 Appearance or Morphology of Damage
a) Damage may be widespread or it may also occur in localized areas in which the majority of the
component is unaffected.
b) The damage may not be noticeable upon visual inspection even where the full wall thickness is
degraded.
c) Damaged areas will be soft and easily gouged with a knife or hand tool.
d) Metallographic examination may be required to confirm the extent of damage (Figure 4-58 through
Figure 4-61).
4.3.12.6 Inspection and Monitoring
a) UT is not a good method for detecting damage.
b) Acoustic techniques (loss of “metallic ring”) and ultrasonic attenuation are applicable.
c) A significant reduction in hardness may accompany dealloying, although affected areas may be
localized.
4.3.12.7 Prevention / Mitigation
a) It is often difficult to predict if exposure conditions will cause this form of dealloying in a particular
environment or service. One must be aware of the potential susceptibility of cast irons.
b) Internal graphitic corrosion can be prevented by coatings and/or cement linings.

--- Figure 4-58 –Cross section of a gray cast iron drainpipe showing charcoal colored thru-wall graphitic (pages 129-129) [figure_caption]
Figure 4-58 –Cross section of a gray cast iron drainpipe showing charcoal colored thru-wall graphitic

--- Figure 4-59 – Cross section of a gray cast iron pipe with graphitic corrosion coming from O.D. (pages 129-129) [figure_caption]
Figure 4-59 – Cross section of a gray cast iron pipe with graphitic corrosion coming from O.D.

--- Figure 4-60 – Higher magnification view of unaffected area “A” shown in Figure 4-59. (pages 130-130) [figure_caption]
Figure 4-60 – Higher magnification view of unaffected area “A” shown in Figure 4-59.

--- Figure 4-61 – Higher magnification view of the damage from shown in 4-59 (area “B”). (pages 130-130) [figure_caption]
Figure 4-61 – Higher magnification view of the damage from shown in 4-59 (area “B”).

--- 4.3.12.8 Related Mechanisms (pages 128-130) [section]
4.3.12.8 Related Mechanisms
Also known as selective leaching, graphitic corrosion is a form of dealloying (see 4.3.11) of cast irons. It
should not be confused with graphitization, the decomposition of carbides at high temperatures (see 4.2.1).
4.3.12.9 References
1. R.D. Port and H.M. Herro, “The NALCO Guide to Boiler Failure Analysis,” McGraw-Hill, Inc., NY, 1991,
pp. 259-263.
2. ASM Metals Handbook, “Failure Analysis and Prevention,” Volume 11, ASM International, Materials
Park, OH.
3. ASM Metals Handbook, “Corrosion,” Volume 13, ASM International, Materials Park, OH.
December 2003 API Recommended Practice 571 4-103
Figure 4-58 –Cross section of a gray cast iron drainpipe showing charcoal colored thru-wall graphitic
corrosion encroaching from both sides. Note the through wall crack at the bottom.
Figure 4-59 – Cross section of a gray cast iron pipe with graphitic corrosion coming from O.D.
(Point B).
4-104 API Recommended Practice 571 December 2003
Figure 4-60 – Higher magnification view of unaffected area “A” shown in Figure 4-59.
Figure 4-61 – Higher magnification view of the damage from shown in 4-59 (area “B”).

--- Table 4-6 Estimated Corrosion Rates for Oxidation. (Ref. 1) (pages 132-132) [figure_caption]
Table 4-6 Estimated Corrosion Rates for Oxidation. (Ref. 1)

--- 4.4 High Temperature Corrosion [400oF (204oC)] (pages 131-131) [section]
4.4 High Temperature Corrosion [400oF (204oC)]
4.4.1 Oxidation
4.4.1.1 Description of Damage
a) Oxygen reacts with carbon steel and other alloys at high temperature converting the metal to oxide
scale.
b) It is most often present as oxygen in the surrounding air (approximately 20%) used for combustion in
fired heaters and boilers.
4.4.1.2 Affected Materials
a) All iron based materials including carbon steel and low alloy steels, both cast and wrought.
b) All 300 Series SS, 400 Series SS and nickel base alloys also oxidize to varying degrees, depending on
composition and temperature.
4.4.1.3 Critical Factors
a) The primary factors affecting high temperature oxidation are metal temperature and alloy composition.
b) Oxidation of carbon steel begins to become significant above about 1000oF (538oC). Rates of metal loss
increase with increasing temperature.
c) In general, the resistance of carbon steel and other alloys is determined by the chromium content of the
material. Increasing chromium levels produce a more protective oxide scale. The 300 Series SS are
resistant to scaling up to about 1500oF (816oC). See Table 4-6.
4.4.1.4 Affected Units or Equipment
Oxidation occurs in fired heaters and boilers as well as other combustion equipment, piping and equipment
that operates in high temperature environments when metal temperatures exceed about 1000oF (538oC).
4.4.1.5 Appearance or Morphology of Damage
a) Most alloys, including carbon steels and low alloy steels, suffer general thinning due to oxidation.
Usually, the component will be covered on the outside surface with an oxide scale, depending on the
temperature and exposure time (Figure 4-62, Figure 4-63 and Figure 4-64).
b) 300 Series SS and nickel alloys generally have a very thin dark scale unless exposed to extremely high
temperatures where metal loss rates are excessive.
4.4.1.6 Prevention / Mitigation
a) Resistance to oxidation is best achieved by upgrading to a more resistant alloy.
b) Chromium is the primary alloying element that affects resistance to oxidation. Other alloying elements,
including silicon and aluminum, are effective but their concentrations are limited due to adverse affects
on mechanical properties. They are often used in special alloys for applications such as heater supports,
burner tips and components for combustion equipment.
4.4.1.7 Inspection and Monitoring
a) Process conditions should be monitored for establishing trends of high temperature equipment where
oxidation can occur.
b) Temperatures can be monitored through the use of tubeskin thermocouples and/or infrared
thermography.
c) Loss in thickness due to oxidation is usually measured using external ultrasonic thickness
measurements.

--- Figure 4-62 – Oxidation of a carbon steel nut on a stainless steel stud at 1300oF (704oC). (pages 133-133) [figure_caption]
Figure 4-62 – Oxidation of a carbon steel nut on a stainless steel stud at 1300oF (704oC).

--- Figure 4-63 – Oxidation of a carbon steel grid from a sulfur reactor. (pages 133-133) [figure_caption]
Figure 4-63 – Oxidation of a carbon steel grid from a sulfur reactor.

--- Figure 4-64 – Oxidation of the O.D. of a carbon steel furnace transfer line. (pages 134-134) [figure_caption]
Figure 4-64 – Oxidation of the O.D. of a carbon steel furnace transfer line.

--- Figure 4-65 and Figure 4-66. (pages 135-135) [figure_caption]
Figure 4-65 and Figure 4-66.

--- 4.4.1.8 Related Mechanisms (pages 132-134) [section]
4.4.1.8 Related Mechanisms
Oxidation damage referred to in this section is due to surface scaling. Some damage mechanisms result in
internal oxidation which is outside the scope of this document.
4.4.1.9 References
1. API Publication 581, Risk-Based Inspection - Base Resource Document, Second Edition, American
Petroleum Institute, Washington, D.C.
2. J. Gutzeit et al., “Corrosion in Petroleum Refining and Petrochemical Operations” ASM Metals
Handbook, Volume 13, ASM International, OH, 1987, pp. 1262 – 1288.
3. “Corrosion Basics – An Introduction,” NACE International, Houston, TX, 1984, pp. 276 - 288.
Table 4-6 Estimated Corrosion Rates for Oxidation. (Ref. 1)
Corrosion Rate (mpy)
Maximum Metal Temperature °F (oC)
Material of 900 -950 951 - 1001 - 1051 - 1101 - 1151 - 1201 - 1251 - 1301 - 1351 - 1401 - 1451 -
Construction 5 ( 7 4 0 8 o 2 C - ) ( 1 5 0 1 0 1 0 - ( 1 5 0 3 5 8 0 - ( 1 5 1 6 0 6 0 - ( 1 5 1 9 5 4 0 - ( 1 6 2 2 0 2 0 - ( 1 6 2 4 5 9 0 - ( 1 6 3 7 0 7 0 - ( 1 7 3 0 5 5 0 - ( 1 7 4 3 0 3 0 - ( 1 7 4 6 5 1 0 - ( 1 7 5 8 0 8 0 -
538oC) 566oC) 593oC) 621oC) 649oC) 677oC) 704oC) 732oC) 760oC) 788oC) 816oC)
CS 2 4 6 9 14 22 33 48 – – – –
1¼ Cr 2 3 4 7 12 18 30 46 – – – –
2¼ 1 1 2 4 9 14 24 41 – – – –
5Cr 1 1 1 2 4 6 15 35 65 – – –
7Cr 1 1 1 1 1 2 3 6 17 37 60 –
9Cr 1 1 1 1 1 1 1 2 5 11 23 40
12 Cr 1 1 1 1 1 1 1 1 3 8 15 30
304SS 1 1 1 1 1 1 1 1 1 2 3 4
309SS 1 1 1 1 1 1 1 1 1 1 2 3
310 SS/HK 1 1 1 1 1 1 1 1 1 1 1 2
800H/HP 1 1 1 1 1 1 1 1 1 1 1 2
Corrosion Rate (mpy)
Maximum Metal Temperature °F (oC)
Material of 1501 - 1551 - 1601 - 1651 - 1701 - 1751 - 1801 - 1851 - 1901 - 1951 - 2001 - 2051 - 2101 -
Construction 1550 1600 1650 1700 1750 1800 1850 1900 1950 2000 2050 2100 2150
(816- (844- (872- (899- (927- (955- (983- (1011- (1038- (1067- (1094- (1122- (1149-
843oC) 871oC) 899oC) 927oC) 954oC) 982oC) 1010oC) 1038oC) 1066oC) 1093oC) 1121oC) 1149oC) 1177oC)
CS – – – – – – – – – – – – –
1¼ Cr – – – – – – – – – – – – –
2¼ – – – – – – – – – – – – –
5Cr – – – – – – – – – – – – –
7Cr – – – – – – – – – – – – –
9Cr 60 – – – – – – – – – – – –
12 Cr 50 – – – – – – – – – – – –
304SS 6 9 13 18 25 35 48
309SS 4 6 8 10 13 16 20 30 40 50 – – –
310 SS/HK 3 4 5 7 8 10 13 15 19 23 27 31 37
800H/HP 3 4 6 8 10 13 17 21 27 33 41 50 60
December 2003 API Recommended Practice 571 4-107
Figure 4-62 – Oxidation of a carbon steel nut on a stainless steel stud at 1300oF (704oC).
Figure 4-63 – Oxidation of a carbon steel grid from a sulfur reactor.
4-108 API Recommended Practice 571 December 2003
Figure 4-64 – Oxidation of the O.D. of a carbon steel furnace transfer line.

--- 4.4.2 Sulfidation (pages 135-135) [section]
4.4.2 Sulfidation
4.4.2.1 Description of Damage
Corrosion of carbon steel and other alloys resulting from their reaction with sulfur compounds in high
temperature environments. The presence of hydrogen accelerates corrosion.
4.4.2.2 Affected Materials
a) All iron based materials including carbon steel and low alloy steels, 300 Series SS and 400 Series SS.
b) Nickel base alloys are also affected to varying degrees depending on composition, especially chromium
content.
c) Copper base alloys form sulfide at lower temperatures than carbon steel.
4.4.2.3 Critical Factors
a) Major factors affecting sulfidation are alloy composition, temperature and concentration of corrosive
sulfur compounds.
b) Susceptibility of an alloy to sulfidation is determined by its ability to form protective sulfide scales.
c) Sulfidation of iron-based alloys usually begins at metal temperatures above 500oF (260oC). The typical
effects of increasing temperature, chromium content and sulfur content on metal loss are shown in
Figure 4-65 and Figure 4-66.
d) In general, the resistance of iron and nickel base alloys is determined by the chromium content of the
material. Increasing the chromium content significantly increases resistance to sulfidation. 300 Series
SS, such as Types 304, 316, 321 and 347, are highly resistant in most refining process environments.
Nickel base alloys are similar to stainless steels in that similar levels of chromium provide similar
resistance to sulfidation.
e) Crude oils, coal and other hydrocarbon streams contain sulfur at various concentrations. Total sulfur
content is made up of many different sulfur-containing compounds.
f) Sulfidation is primarily caused by H S and other reactive sulfur species as a result of the thermal
2
decomposition of sulfur compounds at high temperatures. Some sulfur compounds react more readily to
form H S. Therefore, it can be misleading to predict corrosion rates based on weight percent sulfur
2
alone.
g) A sulfide scale on the surface of the component offers varying degrees of protection depending on the
alloy and the severity of the process stream.
4.4.2.4 Affected Units or Equipment
a) Sulfidation occurs in piping and equipment in high temperature environments where sulfur-containing
streams are processed.
b) Common areas of concern are the crude, FCC, coker, vacuum, visbreaker and hydroprocessing units.
c) Heaters fired with oil, gas, coke and most other sources of fuel may be affected depending on sulfur
levels in the fuel.
d) Boilers and high temperature equipment exposed to sulfur-containing gases can be affected.
4.4.2.5 Appearance or Morphology of Damage
a) Depending on service conditions, corrosion is most often in the form of uniform thinning but can also
occur as localized corrosion or high velocity erosion-corrosion damage.
b) A sulfide scale will usually cover the surface of components. Deposits may be thick or thin depending on
the alloy, corrosiveness of the stream, fluid velocities and presence of contaminants (Figure 4-67).

--- Figure 4-65 – Modified McConomy curves showing typical effect of temperature on high temperature (pages 137-137) [figure_caption]
Figure 4-65 – Modified McConomy curves showing typical effect of temperature on high temperature

--- Figure 4-66 – Multiplier for corrosion rates in Figure 4-65 based on differing sulfur content of process (pages 138-138) [figure_caption]
Figure 4-66 – Multiplier for corrosion rates in Figure 4-65 based on differing sulfur content of process

--- Figure 4-67 – Sulfidation failure of piping elbow. (pages 138-138) [figure_caption]
Figure 4-67 – Sulfidation failure of piping elbow.

--- 4.4.2.6 Prevention / Mitigation (pages 136-138) [section]
4.4.2.6 Prevention / Mitigation
a) Resistance to sulfidation is generally achieved by upgrading to a higher chromium alloy.
b) Piping and equipment constructed from solid or clad 300 Series SS or 400 Series SS can provide
significant resistance to corrosion.
c) Aluminum diffusion treatment of low alloy steel components is sometimes used to reduce sulfidation
rates and minimize scale formation, however, it may not offer complete protection. 300 Series SS
catalyst support screens in hydroprocessing reactors can also be treated to prolong life.
4.4.2.7 Inspection and Monitoring
a) Process conditions should be monitored for increasing temperatures and/or changing sulfur levels.
b) Temperatures can be monitored through the use of tubeskin thermocouples and/or infrared
thermography.
c) Evidence of thinning can be detected using external ultrasonic thickness measurements and profile
radiography.
d) Proactive and retroactive PMI programs are used for alloy verification and to check for alloy mix-ups in
services where sulfidation is anticipated.
4.4.2.8 Related Mechanisms
Sulfidation is also known as sulfidic corrosion. High temperature sulfidation in the presence of hydrogen is
covered in 5.1.1.5.
4.4.2.9 References
1. H.F. McConomy, “High Temperature Sulfidic Corrosion in Hydrogen-Free Environments,” API
Proceedings, Vol. 43, (III), pp. 78-96, 1963.
2. J. Gutzeit, “High Temperature Sulfidic Corrosion of Steels”, Process Industries Corrosion – The Theory
and Practice,” NACE International, Houston, TX, 1986, pp. 171-189.
3. ASM Metals Handbook, “Corrosion in Petroleum Refining and Petrochemical Operations,” Volume 13,
ASM International, Materials Park, OH.
4. E. B Backenstow et al, “ High Temperature Hydrogen Sulfide Corrosion”, CORROSION, Vol. 12, No. 1,
1956, pp 6t-16t.
5. NACE Task Group 176 Draft Report, “Overview of Sulfidic Corrosion in Petroleum Refining”, NACE
International, Houston, TX, 2003.
December 2003 API Recommended Practice 571 4-111
Figure 4-65 – Modified McConomy curves showing typical effect of temperature on high temperature
sulfidation of steels and stainless steels. (Ref. 3)
4-112 API Recommended Practice 571 December 2003
Figure 4-66 – Multiplier for corrosion rates in Figure 4-65 based on differing sulfur content of process
fluid. (Ref. 3)
Figure 4-67 – Sulfidation failure of piping elbow.

--- 4.4.3 Carburization (pages 139-139) [section]
4.4.3 Carburization
4.4.3.1 Description of Damage
Carbon is absorbed into a material at elevated temperature while in contact with a carbonaceous material or
carburizing environment.
4.4.3.2 Affected Materials
Carbon steel and low alloy steels, 300 Series SS and 400 Series SS, cast stainless steels, nickel base alloys
with significant iron content (e.g., Alloys 600 and 800) and HK/HP alloys.
4.4.3.3 Critical Factors
a) Three conditions must be satisfied:
i) Exposure to a carburizing environment or carbonaceous material.
ii) Temperature high enough to allow diffusion of carbon into the metal [typically above 1100oF
(593oC)].
iii) Susceptible material.
b) Conditions favoring carburization include a high gas phase carbon activity (hydrocarbons, coke, gases
rich in CO, CO , methane, ethane) and low oxygen potential (minimal O or steam).
2 2
c) Initially, carbon diffuses into the component at a high rate and then tapers off as the depth of
carburization increases.
d) In carbon steels and low alloy steels, carbon reacts to form a hard, brittle structure at the surface that
may crack or spall upon cooling.
e) 300 Series SS are more resistant than carbon steel and the low alloy steels due to higher chromium and
nickel content.
f) Carburization can result in the loss of high temperature creep ductility, loss of ambient temperature
mechanical properties (specifically toughness/ductility), loss of weldability, and corrosion resistance.
4.4.3.4 Affected Units or Equipment
a) Fired heater tubes are the most common type of equipment susceptible to carburization in the
environments mentioned earlier.
b) Coke deposits are a source of carbon that may promote carburization, particularly during decoke cycles
where temperatures exceed the normal operating temperatures, accelerating the carburization.
c) Carburization is sometimes found in heater tubes in catalytic reformers and coker units or other heaters
where steam/air decoking is performed.
d) Carburization is also encountered in ethylene pyrolysis and steam reformer furnaces. Significant
carburization occurs during decoking cycles.
4.4.3.5 Appearance or Morphology of Damage
a) The depth of carburization can be confirmed by metallography.
b) Carburization can be confirmed by substantial increases in hardness and loss in ductility.
c) In a more advanced stage, there may be a volumetric increase in the affected component.
d) A change (increase) in the level of ferromagnetism can occur in some alloys.
e) Carburization results in the formation of metal carbides depleting the surrounding matrix of the carbide-
forming element.

--- Figure 4-68 – Carburization (dark areas) of an HP-modified tube from an ethylene furnace after 3 (pages 141-141) [figure_caption]
Figure 4-68 – Carburization (dark areas) of an HP-modified tube from an ethylene furnace after 3

--- Figure 4-69 – A photomicrograph of a cross-section of a 304H cyclone from a fluid coker showing (pages 141-141) [figure_caption]
Figure 4-69 – A photomicrograph of a cross-section of a 304H cyclone from a fluid coker showing

--- 4.4.3.6 Prevention / Mitigation (pages 140-141) [section]
4.4.3.6 Prevention / Mitigation
a) Select alloys with adequate resistance to carburization including alloys with a strong surface oxide or
sulfide film formers (silicon and aluminum).
b) Reduce the carbon activity of the environment through lower temperatures and higher oxygen/sulfur
partial pressures. Sulfur inhibits carburization and is often added in the process stream in small amounts
in steam/gas cracking in olefin and thermal hydrodealkylation units.
4.4.3.7 Inspection and Monitoring
a) Inspection for carburization in the initial stages of attack is difficult. If the process side surfaces are
accessible, hardness testing and field metallography can be used. Destructive sampling and magnetic
based techniques (Eddy Current) have also been used.
b) Inspection techniques based on determining increased levels of ferromagnetism (magnetic permeability)
are also useful for alloys that are paramagnetic when initially installed (austenitic alloys). However,
surface oxides may interfere with the results.
c) In the advanced stages of carburization where cracking has initiated, RT, UT and some magnetic
techniques may be used.
4.4.3.8 Related Mechanisms
A severe form of carburization known as metal dusting is discussed in 4.4.5.
4.4.3.9 References
1. ASM Metals Handbook, “Corrosion,” Volume 13, ASM International, Materials Park, OH.
2. Dr. Hans J. Grabke, “Carburization,” Part 1: State-of-the-Art Review; Part 2: Best Practices for Testing
Alloys, MTI Publication No. 52.
December 2003 API Recommended Practice 571 4-115
Figure 4-68 – Carburization (dark areas) of an HP-modified tube from an ethylene furnace after 3
years at 1900oF (1038oC).
Figure 4-69 – A photomicrograph of a cross-section of a 304H cyclone from a fluid coker showing
surface carburization after 24 years. Mag. 35x

--- 4.4.4 Decarburization (pages 142-142) [section]
4.4.4 Decarburization
4.4.4.1 Description of Damage
A condition where steel loses strength due the removal of carbon and carbides leaving only an iron matrix.
Decarburization occurs during exposure to high temperatures, during heat treatment, from exposure to fires,
or from high temperature service in a gas environment.
4.4.4.2 Affected Materials
Carbon steels and low alloy steels.
4.4.4.3 Critical Factors
a) Time, temperature and carbon activity of the process stream are the critical factors.
b) The material must be exposed to a gas phase that has a low carbon activity so that carbon in the steel
will diffuse to the surface to react with gas phase constituents.
c) The extent and depth of decarburization is a function of the temperature and exposure time.
d) Typically, shallow decarburization can decrease the strength of the material, but has no detrimental
effect on the overall performance of the component. However, it is indicative that the steel may have
been overheated and suggests other effects may be present (e.g. decarburization associated with HTHA
in hydrogen services).
e) Potential loss in room temperature tensile strength and creep strength may occur.
4.4.4.4 Affected Units or Equipment
a) Decarburization can occur in almost any equipment that is exposed to elevated temperatures, heat
treated or exposed to a fire.
b) Piping and equipment in hot hydrogen service in hydroprocessing units or catalytic reforming units as
well as fired heater tubes can be affected. Pressure vessel components that are hot formed during
fabrication can be affected.
4.4.4.5 Appearance or Morphology of Damage
a) Damage can be verified by metallography.
b) Damage occurs on the surface exposed to the gas environment but in extreme cases may be through
wall.
c) The decarburized layer will be free of carbide phases. Carbon steel will be pure iron.
4.4.4.6 Prevention / Mitigation
a) Decarburization can be controlled by controlling the chemistry of the gas phase and alloy selection (API
RP 941).
b) Alloy steels with chromium and molybdenum form more stable carbides and are more resistant to
decarburization.
c) Steels operating in high temperature hydrogen environments should be selected in accordance with API
RP 941.
4.4.4.7 Inspection and Monitoring
a) Field Metallography and Replication (FMR) can confirm decarburization.
b) Decarburization results in a softening that can be confirmed by hardness testing.
4.4.4.8 Related Mechanisms
High Temperature Hydrogen Attack (HTHA) (see 5.1.3.1).

--- 4.4.4.9 References (pages 143-143) [section]
4.4.4.9 References
1. ASM Metals Handbook, “Corrosion,” Volume 13, ASM International, Materials Park, OH.
2. API Recommended Practice 941, Steels for Hydrogen Service at Elevated Temperatures in Petroleum
Refineries and Petrochemical Plants, American Petroleum Institute, Washington, D.C.

--- Figure 4-70 – Metal dusting of a 304H stainless steel pipe. (pages 146-146) [figure_caption]
Figure 4-70 – Metal dusting of a 304H stainless steel pipe.

--- 4.4.5 Metal Dusting (pages 144-146) [section]
4.4.5 Metal Dusting
4.4.5.1 Description of Damage
Metal dusting is form of carburization resulting in accelerated localized pitting which occurs in carburizing
gases and/or process streams containing carbon and hydrogen. Pits usually form on the surface and may
contain soot or graphite dust.
4.4.5.2 Affected Materials
Low alloy steels, 300 Series SS, nickel base alloys and heat resisting alloys. There is currently no known
metal alloy that is immune to metal dusting under all conditions.
4.4.5.3 Critical Factors
a) Process stream composition, operating temperature and alloy composition are critical factors.
b) Metal dusting is preceded by carburization and is characterized by rapid metal wastage.
c) Metal dusting involves a complex series of reactions involving a reducing gas such as hydrogen,
methane, propane or CO.
d) It usually occurs in the operating temperature range of 900oF to 1500oF (482oC to 816oC). Damage
increases with increasing temperature.
e) The mechanism of metal dusting is considered to be:
i) Saturation of the metal matrix by carburization;
ii) Precipitation of metal carbides at the metal surface and grain boundaries;
iii) Deposition of graphite from the atmosphere onto the metal carbides at the surface;
iv) Decomposition of the metal carbides under the graphite and metal particles; and
v) Further deposition of graphite catalyzed by the metal particles on the surface.
f) In high nickel alloys, it is thought that metal dusting occurs without the formation of metal carbides.
g) Metal dusting can also occur under alternating reducing and oxidizing conditions.
4.4.5.4 Affected Units or Equipment
a) Primarily fired heater tubes, thermowells and furnace components operating in carburizing environments
are affected.
b) Metal dusting has been reported in catalytic reforming unit heater tubes, coker heaters, gas turbines,
methanol reforming unit outlet piping and thermal hydrodealkylation furnaces and reactors.
4.4.5.5 Appearance or Morphology of Damage
a) In low alloy steels, the wastage can be uniform but usually is in the form of small pits filled with a crumbly
residue of metal oxides and carbides.
b) The corrosion product is a voluminous carbon dust containing metal particles and sometimes metal
oxides and carbides. Frequently, this dust will be swept away by the flowing process stream, leaving
behind only the thinned or pitted metal.
c) In stainless and high alloy steels, the attack is frequently local, appearing as deep, round pits (Figure 4-
70).
d) Metallography will show that the metal is heavily carburized under the attacked surface.
4.4.5.6 Prevention / Mitigation
a) Sulfur in the carburizing atmosphere (usually as H S), forms a protective sulfide that minimizes
2
carburization and metal dusting. It is thought that sulfur retards the carbon transfer from the atmosphere
to the metal and suppresses graphite nucleation and growth. For protection, sufficient H S must always
2
December 2003 API Recommended Practice 571 4-119
be in the process environment. If the H S level drops too low, even for a short period of time, damage
2
may occur. Sulfur is a catalyst poison in some processing units so that the introduction of H S into a
2
process stream may not always be practical.
b) There is currently no known metal alloy that is immune to metal dusting under all conditions. Materials
selection must be made based on the specific application and environment.
c) An aluminum diffusion treatment to the base metal substrate can be beneficial in some applications.
4.4.5.7 Inspection and Monitoring
