Repository: mosadddeq01/SGCE-KG

# Cookiecutter Data Structure Template

<a target="_blank" href="https://cookiecutter-data-science.drivendata.org/">
</a>

this is my template for Data Science project

## Project Organization

```
├── LICENSE            <- Open-source license if one is chosen
├── Makefile           <- Makefile with convenience commands like `make data` or `make train`
├── README.md          <- The top-level README for developers using this project.
├── data
│   ├── external       <- Data from third party sources.
│   ├── interim        <- Intermediate data that has been transformed.
│   ├── processed      <- The final, canonical data sets for modeling.

File: 000/000-PreviouslyCoded/kept_text.txt (part 7 of 11)
--- Damage Mechanisms Affecting (pages 1-2) [section]
a) For heater tubes with suspected damage, compression wave ultrasonic testing is probably the most
efficient method of inspection since large areas can be inspected relatively quickly.
b) RT techniques can be employed to look for pitting and wall thinning.
c) If internal surfaces are accessible, visual inspection is effective.
d) Filtering the cooled furnace or reactor effluent may yield metal particles that are a tell tale indication of a
metal dusting problem upstream.
4.4.5.8 Related Mechanisms
Metal dusting is also known as catastrophic carburization. Carburization is discussed in 4.4.3.
4.4.5.9 References
1. H. J. Grabke, “Metal Dusting of Low- and High-Alloy Steels,” CORROSION/51, 1995, p. 711.
2. H. J. Grabke, R. Krajak, and J. C. Nava Paz, “On the Mechanism of Catastrophic Carburization: Metal
Dusting,” Corrosion Science, Vol. 35, Nos. 5-8, 1993, p. 1141.
3. B. A. Baker and G. D. Smith, “Metal Dusting of Nickel-Containing Alloys,” CORROSION/98, Paper No.
445, NACE International, Houston, TX, 1998.
4. “Corrosion Control in the Refining Industry,” NACE Course Book, NACE International, Houston, TX,
1999.
4-120 API Recommended Practice 571 December 2003
Figure 4-70 – Metal dusting of a 304H stainless steel pipe.

--- 4.4.6 Fuel Ash Corrosion (pages 147-148) [section]
4.4.6 Fuel Ash Corrosion
4.4.6.1 Description of Damage
a) Fuel ash corrosion is accelerated high temperature wastage of materials that occurs when contaminants
in the fuel form deposits and melt on the metal surfaces of fired heaters, boilers and gas turbines.
b) Corrosion typically occurs with fuel oil or coal that is contaminated with a combination of sulfur, sodium,
potassium and/or vanadium.
c) The resulting molten salts (slags) dissolve the surface oxide and enhance the transport of oxygen to the
surface to re-form the iron oxide at the expense of the tube wall or component.
4.4.6.2 Affected Materials
a) All conventional alloys used for process heater and boiler construction are susceptible.
b) Alloys of the 50Cr-50Ni family show improved resistance.
4.4.6.3 Critical Factors
a) The concentration of molten salt forming contaminants, metal temperature and alloy composition are the
critical factors.
b) The severity of damage depends on the type of fuel (i.e., the concentrations of contaminants in the fuel),
sulfur content and metal temperature.
c) Corrosion occurs by this mechanism only if the metal temperature is above the temperature of the liquid
species formed, and it is most severe where the temperatures are the highest.
d) The corrosion rates differ depending on the alloy and location within the heater.
e) The liquid species (slags) are different for the oil and coal ash and are also different for waterwall-tube
corrosion.
i) For oil ash, the liquid species are mixtures of vanadium pentoxide and sodium oxide, or vanadium
pentoxide and sodium sulfate. Depending on the precise composition, melting points below
1000°F (538°C) are possible.
ii) For waterwall corrosion, the liquid species are mixtures of sodium and potassium pyrosulfates that
have melting points as low as 700°F (371°C).
iii) For coal ash, superheater and reheater corrosion is caused by sodium and potassium iron
trisulfates that melt between 1030°F and 1130°F (544oC and 610°C), depending on the ratio of
sodium and potassium.Reducing conditions, that is, a flue gas rich in carbon monoxide, hydrogen
sulfide and hydrogen will aggravate the corrosion rates.
f) Unburned coal particles also add carbon to the fly ash deposits and provide a reducing environment on
the tube surface where corrosion occurs. Carburization of the tube surface, especially on austenitic
alloys will decrease corrosion resistance and increase tube wastage rates.
g) Corrosion rates under reducing conditions may be 2 to 5 times faster than under oxidizing conditions.
4.4.6.4 Affected Units or Equipment
a) Fuel ash corrosion can occur in any fired heater or gas turbine utilizing fuels with the aforementioned
contaminants.
b) Fuel ash corrosion is most often associated with fired heaters burning vanadium and sodium
contaminated fuel oils or residue.
c) Heater tubes are sometimes not affected because their skin temperatures are cooler than the threshold
melting point of the slags in most heaters. Tube hangers and supports, however, operate hotter and can
suffer severe fuel ash corrosion.
d) Some gas turbines suffer blade corrosion when switched over to burning fuel oil.
4-122 API Recommended Practice 571 December 2003
e) In some cases, coking of the heater tubes may cause operators to increase heat flux that may push
some components above the threshold temperature where fuel ash corrosion is possible.
f) Since the melting points of these liquid species are around 1000°F (538°C) and higher in the
superheaters and reheaters, any unit that has metal temperatures above the melting point of the sulfates
may have the problem.
g) For oil-fired boilers, fuel oils that do not contain vanadium are less prone to liquid ash corrosion.
h) For waterwalls, if the temperature can be maintained below the melting point of the pyrosulfates [that is
below 700°F (371oC)], damage will be minimized. Thus, steam generating pressures below about 1800
psi are nearly immune.
4.4.6.5 Appearance or Morphology of Damage
a) Oil ash corrosion is manifested as severe metal loss associated with slagging. In some cases, corrosion
rates of 100 to 1000 mpy may be experienced.
b) Metallographic examination and deposit-analysis techniques can be used to verify the presence of fuel
ash corrosion.
c) For oil ash corrosion of superheaters and reheaters, the appearance of the ash deposit will be in at least
two distinct layers. The important deposit is adjacent to the component, which will have a dark gray or
black appearance at room temperature. As the liquid sulfates sinter the corrosion debris to the surface,
a hard, glassy, tenacious scale is formed. When removed, the surface of the steel will have an “alligator-
hide” appearance (Figure 4-71 and Figure 4-72) as shallow grooves will have penetrated the steel in a
cross-hatched pattern.
d) For waterwalls, the cracks are predominantly circumferential and, to a lesser extent, axial. The overall
appearance on the waterwalls is one of circumferential grooving.
i) After the liquid ash layer develops, the “slush” can only hold a certain weight of ash. When the
weight is excessive, the slag is shed, exposing a bare, uninsulated tube to the heat flux of the
firebox. The temperatures will spike on waterwalls, by perhaps 100°F (38°C) and the cracking is
then similar to thermal fatigue.
ii) The mechanism for the steam-cooled tubes is similar, except that the temperature spike is probably
less and, therefore, the thermal fatigue damage is less severe.
iii) The alligator-hide morphology of superheaters and reheaters and the circumferential cracking on
waterwalls in coal-fired boilers is caused by a similar mechanism.
e) For coal ash, the appearance will be a smooth interface between a glassy slag layer and the metal.
4.4.6.6 Prevention / Mitigation
a) Fuel ash corrosion can be prevented by blending or changing fuel sources (minimizing the contaminants)
and by operating equipment so that hot components are below the temperature where molten deposits
are formed.
b) Proper burner design and burner management can help to reduce flame impingement and localized hot
spots.
c) In some cases, the characteristics and melting points of the slags can be changed by firing with low
excess oxygen or by injecting special additives into the fuel. These changes can increase the melting
point of the slags and reduce the tendency of the deposits to stick to metal surfaces or dissolve the
protective oxide scale. Even with changes to reduce slag formation, corrosion may continue if metal
surfaces are not cleaned to remove slag and corrosion products.
d) Corrosion of some components, such as tube hangers and supports, can be minimized by changing to a
50%Cr-50%Ni alloy, such as Alloy 657. Designs of tube hangers may need to be modified to account for
the lower stress-rupture strength of the 50Cr-50Ni alloys.

--- Figure 4-71 – The “alligator hide” morphology of liquid coal-ash corrosion is evident when the dense, (pages 150-150) [figure_caption]
Figure 4-71 – The “alligator hide” morphology of liquid coal-ash corrosion is evident when the dense,

--- figure 4-72 – In cross-section, the surface grooving is, in actuality, broad, V-shaped corrosion-fatigue (pages 150-150) [figure_caption]
figure 4-72 – In cross-section, the surface grooving is, in actuality, broad, V-shaped corrosion-fatigue

--- Figure 4-73 – On waterwall tubes, even with a corrosion-resistant weld-overly, circumferential (pages 151-151) [figure_caption]
Figure 4-73 – On waterwall tubes, even with a corrosion-resistant weld-overly, circumferential

--- 4.4.6.7 Inspection and Monitoring (pages 149-151) [section]
4.4.6.7 Inspection and Monitoring
a) Visual inspection is usually sufficient to detect hot ash corrosion.
b) Metal loss is likely to be severe and the presence of a slag will be apparent.
c) Tubes need to be grit blasted in order to remove the tenacious glass-like ash deposit. UT examination
may be useful to measure loss of thickness.
4.4.6.8 Related Mechanisms
a) Hot corrosion, hot ash corrosion, molten salt corrosion, oil ash corrosion and coal ash corrosion are all
terms used to describe this mechanism.
b) Circumferential cracking in waterwall tubes is similar to thermal fatigue aggravated by a corrosive
environment (Figure 4-73).
4.4.6.9 References
1. “Steam - Its Generation and Use,” 40th Edition, Babcock and Wilcox, 1992.
2. “Combustion Fossil Power Systems,” Third Edition, Combustion Engineering, Windsor, CT, 1981.
3. H. Thielsch, “Defects and Failures In Pressure Vessels and Piping,” Krieger Publishing Co., NY, 1977.
4. R.D. Port and H.M. Herro, “The NALCO Guide to Boiler Failure Analysis,” Mcgraw Hill, NY, 1991.
5. D.N. French, “Metallurgical Failures In Fossil Fired Boilers,” John Wiley and Sons, Publishers, Inc., NY,
1993.
6. B. Dooley and W. Mcnaughton, “Boiler Tube Failures: Theory and Practice – 3 Volumes,” EPRI, CA,
1995.
4-124 API Recommended Practice 571 December 2003
Figure 4-71 – The “alligator hide” morphology of liquid coal-ash corrosion is evident when the dense,
glassy deposit is removed. Mag. 2.4x
figure 4-72 – In cross-section, the surface grooving is, in actuality, broad, V-shaped corrosion-fatigue
cracks. Mag. 100x, etched.
December 2003 API Recommended Practice 571 4-125
Figure 4-73 – On waterwall tubes, even with a corrosion-resistant weld-overly, circumferential
cracking will develop. Mag. 37½x, etched.

--- 4.4.7 Nitriding (pages 152-152) [section]
4.4.7 Nitriding
4.4.7.1 Description of Damage
A hard, brittle surface layer will develop on some alloys due to exposure to high temperature process
streams containing high levels of nitrogen compounds such ammonia or cyanides, particularly under
reducing conditions.
4.4.7.2 Affected Materials
a) Carbon steels, low alloy steels, 300 Series SS and 400 Series SS.
b) Nickel base alloys are more resistant.
4.4.7.3 Critical Factors
a) Nitriding is a diffusion controlled process dependent on temperature, time, partial pressure of nitrogen
and metal composition.
b) Temperatures must be high enough to allow for the thermal breakdown/disassociation of nitrogen from
ammonia or other compounds and for diffusion of nitrogen into the metal.
c) Nitriding begins above 600oF (316oC) and becomes severe above 900oF (482oC).
d) High gas phase nitrogen activity (high partial pressures of nitrogen) promotes nitriding.
e) Corrosion resistance may be adversely affected by nitriding.
f) Alloys containing 30% to 80% nickel are more resistant.
g) A loss of high temperature creep strength, ambient temperature mechanical properties (specifically
toughness/ductility), weldability and corrosion resistance may result.
4.4.7.4 Affected Units or Equipment
Nitriding can occur at any location where appropriate environment and temperature conditions are met, but it
is considered to be fairly rare. Nitriding has been observed in steam methane-reformers, steam gas cracking
(olefin plants) and ammonia synthesis plants.
4.4.7.5 Appearance or Morphology of Damage
a) Nitriding is usually confined to the surface of most components and will have a dull, dark gray
appearance. However, during initial stages of nitriding, damage can only be seen with metallography as
shown in Figure 4-74, Figure 4-75 and Figure 4-76.
b) In a more advanced stage, the material will exhibit very high surface hardness. In most cases, a slightly
harder surface layer of a vessel or component will not affect the mechanical integrity of the equipment.
However, the concern is for the potential development of cracks in the nitrided layer that could propogate
into the base metal.
c) Nitriding of low alloy steels containing up to 12% chromium is accompanied by an increase in volume.
The nitrided layer tends to crack and flake.
d) Above 770oF (410oC), preferential grain boundary nitriding may lead to microcracking and embrittlement.
e) Stainless steels tend to form thin, brittle layers that may crack and spall from thermal cycling or applied
stress.
f) Nitrogen diffuses into the surface and forms needle-like particles of iron nitrides (Fe N or Fe N) that can
3 4
only be confirmed by metallography.
4.4.7.6 Prevention / Mitigation
Changing to more resistant alloys with 30% to 80% nickel is usually required. It is usually not practical to
modify the process conditions to reduce the nitrogen partial pressure or to lower temperatures.

--- Figure 4-74 – A nitrided 5Cr-0.5Mo thermowell from an ammonia synthesis plant with surface (pages 154-154) [figure_caption]
Figure 4-74 – A nitrided 5Cr-0.5Mo thermowell from an ammonia synthesis plant with surface

--- Figure 4-75 –A photomicrograph of a cross-section though the tube showing the interface between (pages 154-154) [figure_caption]
Figure 4-75 –A photomicrograph of a cross-section though the tube showing the interface between

--- Figure 4-76 – A higher magnification photomicrograph showing the diamond-shaped hardness (pages 155-155) [figure_caption]
Figure 4-76 – A higher magnification photomicrograph showing the diamond-shaped hardness

--- 4.4.7.7 Inspection and Monitoring (pages 153-155) [section]
4.4.7.7 Inspection and Monitoring
a) A change in surface color to a dull gray may indicate nitriding.
b) Materials exposed to nitriding conditions should be inspected thoroughly because good appearance may
mask damage.
c) Hardness testing of the affected surfaces (400 to 500 BHN or higher) can help indicate nitriding.
d) Nitrided layers are magnetic. Therefore, 300 Series SS should be checked for magnetism as an initial
screening.
e) Metallography is generally required to confirm nitriding.
f) EC testing may be used in some cases to detect nitriding.
g) In the advanced stages of nitriding, where cracking may have initiated, appropriate inspection techniques
include PT, RT and UT.
4.4.7.8 Related Mechanisms
Similar gas-metal surface reactions occur in other environments including carburization (see 4.4.3) and metal
dusting (see 4.4.5).
4.4.7.9 References
1. ASM Metals Handbook, “Corrosion,” Volume 13, ASM International, Materials Park, OH.
2. “Corrosion Basics – An Introduction,” NACE International, Houston, TX, 1984, pp. 93-94.
3. J. Scherzer and D.P. McArthur, “Test Show Effects of Nitrogen Compounds on Commercial Fluid Cat
Cracking Catalysts,” Oil and Gas Journal, Vol. 84, 1986, p 76-82.
4-128 API Recommended Practice 571 December 2003
Figure 4-74 – A nitrided 5Cr-0.5Mo thermowell from an ammonia synthesis plant with surface
cracking.
Figure 4-75 –A photomicrograph of a cross-section though the tube showing the interface between
the shallow nitrided layer on the surface (gray) and the unaffected base metal (white). Cracks initiate
from the O.D. surface at the top. Mag. 50x.
December 2003 API Recommended Practice 571 4-129
Figure 4-76 – A higher magnification photomicrograph showing the diamond-shaped hardness
indentations in the hard nitrided layer (540 BHN) versus the softer base metal (210 BHN). Mag. 150x

--- Figure 4-82). Sometimes intergranular cracking of sensitized 300 Series SS may also be seen. (pages 157-157) [figure_caption]
Figure 4-82). Sometimes intergranular cracking of sensitized 300 Series SS may also be seen.

--- Figure 4-77 – External cracking of Type 304SS instrument tubing under insulation. (pages 158-158) [figure_caption]
Figure 4-77 – External cracking of Type 304SS instrument tubing under insulation.

--- Figure 4-78 – Cracking on the shell side of Type 316L SS tubes in steam service at 450°F (232oC), (pages 158-158) [figure_caption]
Figure 4-78 – Cracking on the shell side of Type 316L SS tubes in steam service at 450°F (232oC),

--- Figure 4-79 – Close-up of the tube in Figure 4-78 showing tight cracks with a spider web appearance. (pages 159-159) [figure_caption]
Figure 4-79 – Close-up of the tube in Figure 4-78 showing tight cracks with a spider web appearance.

--- Figure 4-80 – Other fine branching cracks on the surface of SS that appear more clearly after PT (pages 159-159) [figure_caption]
Figure 4-80 – Other fine branching cracks on the surface of SS that appear more clearly after PT

--- Figure 4-81 – Photomicrograph of a cross-section of sample in Figure 4-79 showing fine branching (pages 160-160) [figure_caption]
Figure 4-81 – Photomicrograph of a cross-section of sample in Figure 4-79 showing fine branching

--- Figure 4-82 – Another photomicrograph of a cross-section of a cracked tube illustrating the (pages 160-160) [figure_caption]
Figure 4-82 – Another photomicrograph of a cross-section of a cracked tube illustrating the

--- 4.5 Environment – Assisted Cracking (pages 156-160) [section]
4.5 Environment – Assisted Cracking
-
4.5.1 Chloride Stress Corrosion Cracking (Cl SCC)
4.5.1.1 Description of Damage
Surface initiated cracks caused by environmental cracking of 300 Series SS and some nickel base alloys
under the combined action of tensile stress, temperature and an aqueous chloride environment. The
presence of dissolved oxygen increases propensity for cracking.
4.5.1.2 Affected Materials
a) All 300 Series SS are highly susceptible.
b) Duplex stainless steels are more resistant.
c) Nickel base alloys are highly resistant.
4.5.1.3 Critical Factors
a) Chloride content, pH, temperature, stress, presence of oxygen and alloy composition are critical factors.
b) Increasing temperatures increase the susceptibility to cracking.
c) Increasing levels of chloride increase the likelihood of cracking.
d) No practical lower limit for chlorides exists because there is always a potential for chlorides to
concentrate.
e) Heat transfer conditions significantly increase cracking susceptibility because they allow chlorides to
concentrate. Alternate exposures to wet-dry conditions or steam and water are also conducive to
cracking.
f) SCC usually occurs at pH values above 2. At lower pH values, uniform corrosion generally
predominates. SCC tendency decreases toward the alkaline pH region.
g) Cracking usually occurs at metal temperatures above about 140oF (60oC), although exceptions can be
found at lower temperatures.
h) Stress may be applied or residual. Highly stressed or cold worked components, such as expansion
bellows, are highly susceptible to cracking.
i) Oxygen dissolved in the water normally accelerates SCC but it is not clear whether there is an oxygen
concentration threshold below which chloride SCC is impossible.
j) Nickel content of the alloy has a major affect on resistance. The greatest susceptibility is at a nickel
content of 8% to 12%. Alloys with nickel contents above 35% are highly resistant and alloys above 45%
are nearly immune.
k) Low-nickel stainless steels, such as the duplex (ferrite-austenite) stainless steels, have improved
resistance over the 300 Series SS but are not immune.
l) Carbon steels, low alloy steels and 400 Series SS are not susceptible to Cl-SCC .
4.5.1.4 Affected Units or Equipment
a) All 300 Series SS piping and pressure vessel components in any process units are susceptible to Cl-
SCC.
b) Cracking has occurred in water-cooled condensers and in the process side of crude tower overhead
condensers.
c) Drains in hydroprocessing units are susceptible to cracking during startup/shutdown if not properly
purged.
December 2003 API Recommended Practice 571 4-131
d) Bellows and instrument tubing, particularly those associated with hydrogen recycle streams
contaminated with chlorides, can be affected.
e) External Cl–SCC has also been a problem on insulated surfaces when insulation gets wet.
f) Cracking has occurred in boiler drain lines.
4.5.1.5 Appearance or Morphology of Damage
a) Surface breaking cracks can occur from the process side or externally under insulation (Figure 4-77).
b) The material usually shows no visible signs of corrosion.
c) Characteristic stress corrosion cracks have many branches and may be visually detectable by a craze-
cracked appearance of the surface (Figure 4-78, Figure 4-79 and Figure 4-80).
d) Metallography of cracked samples typically shows branched transgranular cracks (Figure 4-81 and
Figure 4-82). Sometimes intergranular cracking of sensitized 300 Series SS may also be seen.
e) Welds in 300 Series SS usually contain some ferrite, producing a duplex structure that is usually more
resistant to Cl–SCC.
f) Fracture surfaces often have a brittle appearance.
4.5.1.6 Prevention / Mitigation
a) Use resistant materials of construction.
b) When hydrotesting, use low chloride content water and dry out thoroughly and quickly.
c) Properly applied coatings under insulation.
d) Avoid designs that allow stagnant regions where chlorides can concentrate or deposit.
e) A high temperature stress relief of 300 Series SS after fabrication may reduce residual stresses.
However, consideration should be given to the possible effects of sensitization that may occur,
increasing susceptibility to polythionic SCC, possible distortion problems and potential reheat cracking.
4.5.1.7 Inspection and Monitoring
a) Cracking is surface connected and may be detected visually in some cases.
b) PT or phase analysis EC techniques are the preferred methods.
c) Eddy current inspection methods have also been used on condenser tubes as well as piping and
pressure vessels.
d) Extremely fine cracks may be difficult to find with PT. Special surface preparation methods, including
polishing or high-pressure water blast, may be required in some cases, especially in high pressure
services.
e) UT.
f) Often, RT is not sufficiently sensitive to detect cracks except in advanced stages where a significant
network of cracks has developed.
4.5.1.8 Related Mechanisms
Caustic SCC (see 4.5.3) and polythionic acid SCC (see 5.1.2.1).
4.5.1.9 References
1. C.P. Dillon, “Corrosion Control in The Chemical Process Industries,” Materials Technology Institute, MO,
1994, pp. 88-90.
2. “Corrosion Basics – An Introduction,” NACE International, Houston, TX, 1984, pp. 111-123.
4-132 API Recommended Practice 571 December 2003
Figure 4-77 – External cracking of Type 304SS instrument tubing under insulation.
Figure 4-78 – Cracking on the shell side of Type 316L SS tubes in steam service at 450°F (232oC),
showing tubes after PT inspection. The cracks can be seen in the center tube (arrow).
December 2003 API Recommended Practice 571 4-133
Figure 4-79 – Close-up of the tube in Figure 4-78 showing tight cracks with a spider web appearance.
Figure 4-80 – Other fine branching cracks on the surface of SS that appear more clearly after PT
inspection.
4-134 API Recommended Practice 571 December 2003
Figure 4-81 – Photomicrograph of a cross-section of sample in Figure 4-79 showing fine branching
cracks. (Unetched, Mag. 50x)
Figure 4-82 – Another photomicrograph of a cross-section of a cracked tube illustrating the
transgranular mode of cracking initiating on the surface. (Etched)

--- 4.5.2 Corrosion Fatigue (pages 161-161) [section]
4.5.2 Corrosion Fatigue
4.5.2.1 Description of Damage
A form of fatigue cracking in which cracks develop under the combined affects of cyclic loading and
corrosion. Cracking often initiates at a stress concentration such as a pit in the surface. Cracking can initiate
at multiple sites.
4.5.2.2 Affected Materials
All metals and alloys.
4.5.2.3 Critical Factors
a) The critical factors are the material, corrosive environment, cyclic stresses and stress raisers.
b) Cracking is more likely to occur in environments that promote pitting or localized corrosion under cyclic
stress due to thermal stress, vibration or differential expansion.
c) Contrary to a pure mechanical fatigue, there is no fatigue limit load in corrosion-assisted fatigue.
Corrosion promotes failure at a lower stress and number of cycles than the materials’ normal endurance
limit in the absence of corrosion and often results in propagation of multiple parallel cracks.
d) Crack initiation sites include concentrators such as pits, notches, surface defects, changes in section or
fillet welds.
4.5.2.4 Affected Units or Equipment
Rotating equipment, deaerators and cycling boilers, as well as any equipment subjected to cyclic stresses in
a corrosive environment. Some examples include:
a) Rotating Equipment
Galvanic couples between the impeller and the pump shaft or other corrosion mechanisms may result in
a pitting problem on the shaft. The pitting can act as a stress concentrator or stress riser to promote
cracking. Most cracking is transgranular with little branching.
b) Deaerators
In the late 1980’s, deaerators in the pulp and paper, refining and petrochemical and fossil fueled utility
industries had major deaerator cracking problems. Complete vessel failures in the pulp and paper
industry resulted in a diligent inspection program that found major cracking problems across the various
industries. It was concluded that residual welding and fabrication stresses, stress risers (attachments
and weld reinforcement) and the normal deaerator environment could produce multiple corrosion fatigue
cracking problems.
c) Cycling Boilers
A cycling boiler may see several hundred cold starts over its useful life which, because of differential
expansion, continually cracks the protective magnetite scale, allowing corrosion to continue.
4.5.2.5 Appearance or Morphology of Damage
a) The fatigue fracture is brittle and the cracks are most often transgranular, as in stress-corrosion cracking,
but not branched, and often results in propagation of multiple parallel cracks.
b) Fatigue cracking will be evidenced by very little plastic deformation except that final fracture may occur
by mechanical overload accompanied by plastic deformation.
c) In cycling boilers, the damage usually appears first on the water side of buckstay attachments (Figure 4-
83). The cracking pattern may be circular cracks surrounding the weld between the buckstay attachment
and the waterwall tube. In cross-section, the cracks tend to be bulbous with numerous lobes (Figure 4-
84). The crack tips themselves may be somewhat blunted but are oxide filled and transgranular.
d) In sulfidizing environments, cracks will have a similar appearance but will be filled with a sulfide scale.
e) In rotating equipment, most cracking is transgranular with minimal branching.

--- Figure 4-83 – Photograph of a carbon steel boiler tube cut in half lengthwise. Corrosion fatigue (pages 163-163) [figure_caption]
Figure 4-83 – Photograph of a carbon steel boiler tube cut in half lengthwise. Corrosion fatigue

--- Figure 4-84 – Photomicrograph showing the crack morphology that is rounded with multiple lobes, (pages 163-163) [figure_caption]
Figure 4-84 – Photomicrograph showing the crack morphology that is rounded with multiple lobes,

--- 4.5.2.6 Prevention / Mitigation (pages 162-163) [section]
4.5.2.6 Prevention / Mitigation
a) Rotating Equipment
i) Modify the corrosive environment by using coatings and/or inhibitors.
ii) Minimize galvanic couple effects.
iii) Use more corrosion resistant materials.
b) Deaerators
i) Proper feedwater and condensate chemical control.
ii) Minimize residual welding and fabrication stresses through PWHT.
iii) Minimize weld reinforcement by grinding weld contours smooth.
c) Cycling Boilers
i) Start up slowly to minimize the differential expansion strains.
ii) Always start up with the chemistry of the boiler water under proper control.
4.5.2.7 Inspection and Monitoring
a) Rotating Equipment
i) UT and MT techniques can be used for crack detection.
b) Deaerators
i) Cracking is generally detected with WFMT inspection.
ii) Many of the cracks are very tight and difficult to detect.
c) Cycling Boilers
i) The first sign of damage is usually a pinhole leak on the cold side of a waterwall tube at a buckstay
attachment.
ii) Inspect highly stressed regions in the boiler by UT or EMATS techniques.
iii) Cracking may occur at the membranes in the highly stressed regions, particularly corners at
buckstays.
4.5.2.8 Related Mechanisms
Mechanical fatigue (see 4.2.16) and vibration induced fatigue (see 4.2.17).
4.5.2.9 References
1. “Steam – Its Generation and Use,” 40th Edition, Babcock and Wilcox, 1992.
2. “Combustion Fossil Power Systems,” Third Edition, Combustion Engineering, CT, 1981.
3. H. Thielsch, “Defects and Failures In Pressure Vessels and Piping,” Krieger Publishing Co., NY, 1977.
4. R.D. Port and H.M. Herro, “The NALCO Guide To Boiler Failure Analysis,” McGraw Hill, NY, 1991.
5. D.N. French, “Metallurgical Failures in Fossil Fired Boilers,” John Wiley and Sons, Publishers, Inc., NY,
1993.
6. B. Dooley and W. McNaughton, “Boiler Tube Failures: Theory and Practice – 3 Volumes,” EPRI, 1995.
7. ASM Metals Handbook, “Materials Characterization,” Volume 10, ASM International, Materials Park,
OH.
December 2003 API Recommended Practice 571 4-137
Figure 4-83 – Photograph of a carbon steel boiler tube cut in half lengthwise. Corrosion fatigue
cracks initiate at the I.D. of a tube, opposite a buckstay attachment on the O.D. (Mag. 1x)
Figure 4-84 – Photomicrograph showing the crack morphology that is rounded with multiple lobes,
and may branch to form “rabbit ears.” (Mag. 25x, etched.)

--- 4.5.3 Caustic Stress Corrosion Cracking (Caustic Embrittlement) (pages 164-164) [section]
4.5.3 Caustic Stress Corrosion Cracking (Caustic Embrittlement)
4.5.3.1 Description of Damage
Caustic embrittlement is a form of stress corrosion cracking characterized by surface-initiated cracks that
occur in piping and equipment exposed to caustic, primarily adjacent to non-PWHT’d welds.
4.5.3.2 Affected Materials
Carbon steel, low alloy steels and 300 Series SS are susceptible. Nickel base alloys are more resistant.
4.5.3.3 Critical Factors
a) Susceptibility to caustic embrittlement in caustic soda (NaOH) and caustic potash (KOH) solutions is a
function of caustic strength, metal temperature and stress levels.
b) Increasing caustic concentration and increasing temperatures increase the likelihood and severity of
cracking. Conditions likely to result in cracking have been established through plant experience and are
presented in Figure 4-85.
c) Cracking can occur at low caustic levels if a concentrating mechanism is present. In such cases, caustic
concentrations of 50 to 100 ppm are sufficient to cause cracking.
d) Stresses that promote cracking can be residual that result from welding or from cold working (such as
bending and forming) as well as applied stresses (Figure 4-86 and Figure 4-87).
e) It is generally accepted that stresses approaching yield are required for SCC so that thermal stress relief
(PWHT) is effective in preventing caustic SCC. Although failures have occurred at stresses that are low
relative to yield, they are considered more rare (Figure 4-88 through Figure 4-91).
f) Crack propagation rates increase dramatically with temperature and can sometimes grow through wall in
a matter of hours or days during temperature excursions, especially if conditions promote caustic
concentration. Concentration can occur as a result of alternating wet and dry conditions, localized hot
spots or high temperature steamout.
g) Special care must be taken with steam tracing design and steamout of non-PWHT’d carbon steel piping
and equipment.
4.5.3.4 Affected Units or Equipment
a) Caustic embrittlement is often found in piping and equipment that handles caustic, including H S and
2
mercaptan removal units, as well as equipment that uses caustic for neutralization in sulfuric acid
alkylation units and HF alkylation units. Caustic is sometimes injected into the feed to the crude tower
for chloride control.
b) Failures have occurred in improperly heat-traced piping or equipment as well as heating coils and other
heat transfer equipment.
c) Caustic embrittlement may occur in equipment as a result of steam cleaning after being in caustic
service.
d) Traces of caustic can become concentrated in BFW and can result in caustic embrittlement of boiler
tubes that alternate between wet and dry conditions due to overfiring.
4.5.3.5 Appearance or Morphology of Damage
a) Caustic stress corrosion cracking typically propagates parallel to the weld in adjacent base metal but can
also occur in the weld deposit or heat-affected zones.
b) The pattern of cracking observed on the steel surface is sometimes described as a spider web of small
cracks which often initiate at or interconnect with weld-related flaws that serve as local stress raisers.
c) Cracks can be confirmed through metallographic examination as surface breaking flaws that are
predominantly intergranular. The cracking typically occurs in as-welded carbon steel fabrications as a
network of very fine, oxide-filled cracks.

--- Figure 4-85 – Recommended operating limits for carbon steel in caustic service. (Ref. 1) (pages 166-166) [figure_caption]
Figure 4-85 – Recommended operating limits for carbon steel in caustic service. (Ref. 1)

--- Figure 4-86 – Cracking initiating on the inside surface of a non-stress relieved CS heat exchanger (pages 166-166) [figure_caption]
Figure 4-86 – Cracking initiating on the inside surface of a non-stress relieved CS heat exchanger

--- Figure 4-87 – Photomicrograph of a crack in the tube shown in Figure 4-86. (pages 167-167) [figure_caption]
Figure 4-87 – Photomicrograph of a crack in the tube shown in Figure 4-86.

--- Figure 4-88 – Cracking at a boiler tubesheet due to caustic concentrating between the tube and the (pages 167-167) [figure_caption]
Figure 4-88 – Cracking at a boiler tubesheet due to caustic concentrating between the tube and the

--- Figure 4-89 – Photomicrograph of a crack in the tubesheet shown in Figure 4-88. (pages 168-168) [figure_caption]
Figure 4-89 – Photomicrograph of a crack in the tubesheet shown in Figure 4-88.

--- Figure 4-90 – Photomicrograph of caustic cracking initiating on the I.D. of a carbon steel socket (pages 168-168) [figure_caption]
Figure 4-90 – Photomicrograph of caustic cracking initiating on the I.D. of a carbon steel socket

--- Figure 4-91 – Figure 4-90, etched. (pages 169-169) [figure_caption]
Figure 4-91 – Figure 4-90, etched.

--- Figure 4-92 – Stainless steel expansion bellows from a steam-driven turbine previously subjected to (pages 169-169) [figure_caption]
Figure 4-92 – Stainless steel expansion bellows from a steam-driven turbine previously subjected to

--- 4.5.3.6 Prevention / Mitigation (pages 165-169) [section]
4.5.3.6 Prevention / Mitigation
a) Cracking can be effectively prevented by means of a stress-relieving heat treatment (e.g. PWHT). A
heat treatment at 1150°F (621°C) is considered an effective stress relieving heat treatment for carbon
steel. The same requirement applies to repair welds and to internal and external attachment welds.
b) 300 Series SS offer little advantage in resistance to cracking over CS.
c) Nickel base alloys are more resistant to cracking and may be required at higher temperatures and/or
caustic concentrations.
d) Steamout of non-PWHT’d carbon steel piping and equipment should be avoided. Equipment should be
water washed before steamout. Where steamout is required, only low-pressure steam should be used
for short periods of time to minimize exposure.
e) Proper design and operation of the injection system is required to ensure that caustic is properly
dispersed before entering the high-temperature crude preheat system.
4.5.3.7 Inspection and Monitoring
a) Although cracks may be seen visually, crack detection is best performed with WFMT, EC, RT or ACFM
techniques. Surface preparation by grit blasting, high pressure water blasting or other methods is
usually required.
b) PT is not effective for finding tight, scale-filled cracks and should not be used for detection.
c) Crack depths can be measured with a suitable UT technique including external SWUT.
d) AET can be used for monitoring crack growth and locating growing cracks.
4.5.3.8 Related Mechanisms
Amine cracking (see 5.1.2.2) and carbonate cracking (see 5.1.2.5) are two other similar forms of alkaline
SCC.
4.5.3.9 References
1. NACE 37519, NACE Corrosion Data Survey - Metals Section, Fifth Edition, NACE International,
Houston, TX.
2. “Fitness-For Service Evaluation Procedures for Operating Pressure Vessels, Tanks, and Piping in
Refinery and Chemical Service,” MPC Report FS-26, Draft #5, Consultants Report, Materials Properties
Council, NY, 1995.
3. J.K. Nelson, “Materials of Construction for Alkalies and Hypochlorites,” Process Industries Corrosion -
The Theory and Practice, NACE International, Houston, TX, 1986, pp. 297-310.
4-140 API Recommended Practice 571 December 2003
Figure 4-85 – Recommended operating limits for carbon steel in caustic service. (Ref. 1)
Figure 4-86 – Cracking initiating on the inside surface of a non-stress relieved CS heat exchanger
bend after 8 years in 15% to 20% caustic service at 140oF to 240oF (60oC to 115oC).
December 2003 API Recommended Practice 571 4-141
Figure 4-87 – Photomicrograph of a crack in the tube shown in Figure 4-86.
Figure 4-88 – Cracking at a boiler tubesheet due to caustic concentrating between the tube and the
tubesheet.
4-142 API Recommended Practice 571 December 2003
Figure 4-89 – Photomicrograph of a crack in the tubesheet shown in Figure 4-88.
Figure 4-90 – Photomicrograph of caustic cracking initiating on the I.D. of a carbon steel socket
weld in a non-PWHT’d piping in a suction drum downstream of a caustic scrubber. Unetched.
December 2003 API Recommended Practice 571 4-143
Figure 4-91 – Figure 4-90, etched.
Figure 4-92 – Stainless steel expansion bellows from a steam-driven turbine previously subjected to
a caustic carryover upset condition.

--- 4.5.4 Ammonia Stress Corrosion Cracking (pages 170-170) [section]
4.5.4 Ammonia Stress Corrosion Cracking
4.5.4.1 Description of Damage
a) Aqueous streams containing ammonia may cause Stress Corrosion Cracking (SCC) in some copper
alloys.
b) Carbon steel is susceptible to SCC in anhydrous ammonia.
4.5.4.2 Affected Materials
a) Some copper alloys in environments with aqueous ammonia and/or ammonium compounds.
b) Carbon steel in anhydrous ammonia.
4.5.4.3 Critical Factors
a) For copper alloys
i) Susceptible alloys may suffer cracking under the combination of residual stress and chemical
compounds.
ii) Copper-zinc alloys (brasses), including admiralty brass and aluminum brasses, are susceptible.
iii) Zinc content of brasses affects susceptibility, especially as zinc increases above 15%.
iv) A water phase with ammonia or ammoniacal compounds must be present.
v) Oxygen is necessary, but trace amounts are sufficient.
vi) pH above 8.5.
vii) Occurs at any temperature.
viii) Residual stresses from fabrication or tube rolling are sufficient to promote cracking.
b) For steel
i) Anhydrous ammonia with <0.2% water will cause cracking in carbon steel.
ii) PWHT eliminates susceptibility of most common steels (<70 ksi tensile strength).
