Repository: mosadddeq01/SGCE-KG

# Cookiecutter Data Structure Template

<a target="_blank" href="https://cookiecutter-data-science.drivendata.org/">
</a>

this is my template for Data Science project

## Project Organization

```
├── LICENSE            <- Open-source license if one is chosen
├── Makefile           <- Makefile with convenience commands like `make data` or `make train`
├── README.md          <- The top-level README for developers using this project.
├── data
│   ├── external       <- Data from third party sources.
│   ├── interim        <- Intermediate data that has been transformed.
│   ├── processed      <- The final, canonical data sets for modeling.

File: 000/000-PreviouslyCoded/kept_text.txt (part 9 of 11)
--- Damage Mechanisms Affecting (pages 1-2) [section]
--- 5.1.1.4 Hydrochloric Acid (HCl) Corrosion (pages 194-196) [section]
5.1.1.4 Hydrochloric Acid (HCl) Corrosion
5.1.1.4.1 Description of Damage
a) Hydrochloric acid (aqueous HCl) causes both general and localized corrosion and is very aggressive to
most common materials of construction across a wide range of concentrations.
b) Damage in refineries is most often associated with dew point corrosion in which vapors containing water
and hydrogen chloride condense from the overhead stream of a distillation, fractionation or stripping
tower. The first water droplets that condense can be highly acidic (low pH) and promote high corrosion
rates.
5.1.1.4.2 Affected Materials
All common materials of construction used in refineries.
5.1.1.4.3 Critical Factors
a) HCl acid concentration, temperature and alloy composition.
b) The severity of corrosion increases with increasing HCl concentration and increasing temperature.
c) Aqueous HCl can form beneath deposits of ammonium chloride or amine hydrochloride salts in
exchangers and piping. The deposits readily absorb water from the process stream or from injected
wash water. Hydrogen chloride is normally not corrosive in dry process streams, but becomes very
corrosive where water is available to form hydrochloric acid.
d) Carbon steel and low alloy steels are subject to excessive corrosion when exposed to any concentration
of HCl acid that produces at pH below about 4.5
e) 300 series SS and 400 series SS are not usefully resistant to HCl at any concentration or temperature.
f) Alloy 400, titanium and some other nickel base alloys have good resistance to dilute HCl acid in many
refinery applications.
g) The presence of oxidizing agents (oxygen, ferric and cupric ions) will increase the corrosion rate,
particularly for alloy 400 and Alloy B-2. Titanium performs well in oxidizing conditions but fails rapidly in
dry HCl service.
5.1.1.4.4 Affected Units or Equipment
HCl corrosion is found in several units, especially crude and vacuum units, hydroprocessing units and
catalytic reformer units.
a) Crude Unit
i) In the atmospheric tower overhead system, corrosion from HCl acid occurs as the first droplets of
water condense from the vapor stream off the top of the tower. This water can have a very low pH
and can result in high rates of corrosion in piping, as well as exchanger shells, tubes and header
boxes, and cold dead legs.
ii) HCl corrosion can also be a problem in the vacuum ejector and condensing equipment off the top
of the vacuum tower.
b) Hydroprocessing Units
i) Chlorides may enter the unit as organic chloride in the hydrocarbon feed or with the recycle
hydrogen and react to form HCl.
ii) Ammonium chloride salts can form in various parts of the unit including the effluent side of the hot
feed/effluent exchangers because both NH and HCl are present or they may condense with water
3
in the effluent train.
iii) HCl containing streams can migrate through the fractionation section resulting in severe acid
dewpoint corrosion at the mixing point where it contacts water.
December 2003 API Recommended Practice 571 5-11
c) Catalytic Reforming Units
i) Chlorides may be stripped from the catalyst and react to form HCl that carries through the effluent
train, regeneration system, stabilizer tower, debutanizer tower and feed/preheat exchangers.
ii) HCl containing vapors can migrate through the gas plant fractionation section resulting in mix point
or acid dew point corrosion.
5.1.1.4.5 Appearance or Morphology of Damage
a) Carbon steel and low alloy steels suffer general uniform thinning, localized corrosion or underdeposit
attack.
b) 300 Series SS and 400 Series SS will often suffer pitting attack and 300 Series SS may experience
chloride stress corrosion cracking.
5.1.1.4.6 Prevention/Mitigation
a) Crude Units
i) Optimize the crude oil tank water separation and withdrawal and crude desalting operation to
reduce chloride in the feed to the crude tower. A common target is 20 ppm or fewer chlorides in
the overhead accumulator water.
ii) Upgrading carbon steel to nickel base alloys or titanium can reduce HCl acid corrosion problems.
Titanium tubes will solve most overhead condenser tube corrosion problems.
iii) Water washing can be added to quench the overhead stream and to help dilute the condensing
hydrochloric acid concentration.
iv) Caustic injection downstream of the desalter is another common method used to reduce the
amount of HCl going overhead. Proper design and operating guidelines must be used to avoid
caustic SCC and fouling in the feed preheat train.
v) Various combinations of ammonia, neutralizing amines and filming amines can be injected in the
atmospheric tower overhead line before the water dewpoint.
b) Hydrodroprocessing
i) Minimize carryover of water and chloride salts from upstream units including neutralizing amine
hydrochloride salts.
ii) Minimize HCl in H streams (e.g., install scrubbers or guard beds to remove Cl- ions from hydrogen
2
produced in catalytic refoming units).
iii) Selective use of corrosion resistant nickel base alloys.
c) Catalytic Reforming
i) Same as hydroprocessing, but in addition, water washing the hydrocarbon stream has also been
used to remove the highly water soluble chlorides. Special care in the design and operation of this
equipment is recommended. Minimizing water and/or oxygenates in the feed will reduce stripping
of chlorides from the catalyst.
ii) Special adsorbents in chloride beds and chloride treaters can be used to remove chlorides from the
recycle hydrogen streams and from liquid hydrocarbon streams.
5.1.1.4.7 Inspection and Monitoring
a) For carbon steel, damage is usually in the form of general thinning but may be highly localized where a
water phase is condensing.
b) Serious corrosion can also be found at mix points where dry chloride containing streams mix with
streams containing free water or where water saturated streams are cooled below the dewpoint.
c) Evidence of locally thinned areas can be found using automatic ultrasonic scanning methods or profile
radiography.
5-12 API Recommended Practice 571 December 2003
d) Process and corrosion monitoring are important aspects of a well-developed program to minimize the
effects of HCl corrosion.
e) The pH of the water in the boot of the atmospheric tower overhead accumulator is normally checked
every shift. Other variables including chloride and iron content are checked on a less frequent basis but
do need to be monitored regularly.
f) Water phases in other units are also monitored by periodic sampling of water draws from the overhead
drums of fractionating or stripping towers.
g) Strategically placed corrosion probes and/or corrosion coupons can provide additional information on
the rate and extent of damage.
5.1.1.4.8 Related Mechanisms
Ammonium chloride corrosion (see 5.1.1.3), chloride SCC and localized corrosion (see 4.5.1).
5.1.1.4.9 References
1. Metals Handbook, “Corrosion,” Volume 13, ASM International, Materials Park, OH.
2. A. Bagdasarian et al, “Crude Unit Corrosion and Corrosion Control,” CORROSION/96, Paper No.615,
NACE International, Houston, TX, 1996.

--- 5.1.1.5 High Temp H /H S Corrosion (pages 197-197) [section]
5.1.1.5 High Temp H /H S Corrosion
2 2
5.1.1.5.1 Description of Damage
The presence of hydrogen in H S streams increases the severity of high temperature sulfide corrosion at
2
temperatures above about 500oF (260oC). This form of sulfidation usually results in a uniform loss in
thickness associated with hot circuits in hydroprocessing units.
5.1.1.5.2 Affected Materials
In order of increasing resistance: carbon steel, low alloy steels, 400 Series SS, and 300 Series SS.
5.1.1.5.3 Critical Factors
a) The major factors affecting high temperature sulfidation are the temperature, the presence of hydrogen,
the concentration of H S and the alloy composition.
2
b) When hydrogen is present in significant quantities, corrosion rates are higher than those associated with
high temperature sulfidation in the absence of hydrogen (see 4.4.2).
c) Sulfidation rates increase with increasing H S content and especially increasing temperature as
2
illustrated in Figure 5-3.
d) Higher corrosion rates are found more in gas oil desulfurizers and hydrocrackers than naphtha
desulfurizers by a factor of almost ‘2’.
e) Susceptibility to sulfidation is determined by the chemical composition of the alloy.
f) Increasing chromium content of the alloy improves resistance (Figure 5-4). However, there is little
improvement with increasing chromium content until about 7-9Cr as shown by the relative rate reduction
factors in Table 5-1.
g) Chromium-containing nickel base alloys are similar to stainless steel. Similar levels of chromium provide
similar corrosion resistance.
5.1.1.5.4 Affected Units or Equipment
a) This form of corrosion occurs in piping and equipment in units where high temperature H /H S streams
2 2
are found including all hydroprocessing units such desulfurizers, hydrotreaters and hydrocracking units.
b) Noticeable increases in corrosion may be found downstream of hydrogen injection points.
5.1.1.5.5 Appearance or Morphology of Damage
a) Corrosion will appear as a uniform loss in thickness from the process side and is accompanied by the
formation of an iron sulfide scale.
b) Scale is about 5 times the volume of lost metal and may be in multiple layers.
c) The tightly adherent shiny gray scale attached to the surface may be mistaken for unaffected metal.
5.1.1.5.6 Prevention / Mitigation
a) The corrosion damage is minimized by using alloys with high chromium content.
b) The 300 Series SS such as Types 304L, 316L, 321 and 347 are highly resistant at service
temperatures.
5.1.1.5.7 Inspection and Monitoring
a) UT, VT and RT thickness readings are used to monitor loss in thickness.
b) Actual operating temperatures should be verified in the field to compare against design.
c) Process simulations should be checked periodically to confirm that H S levels have not significantly
2
increased.

--- Figure 5-3 – Corrosion rate of carbon steel in H /H S service in a naphtha desulfurizer from the (pages 199-199) [figure_caption]
Figure 5-3 – Corrosion rate of carbon steel in H /H S service in a naphtha desulfurizer from the

--- Figure 5-4 – Corrosion rate curves for various alloys in H /H S service. (Ref. 1) (pages 199-199) [figure_caption]
Figure 5-4 – Corrosion rate curves for various alloys in H /H S service. (Ref. 1)

--- TABLE OF CONTENTS (pages 198-199) [toc]
5-14 API Recommended Practice 571 December 2003
5.1.1.5.8 Related Mechanisms
High temperature sulfidation in the absence of hydrogen is discussed in 4.4.2
5.1.1.5.9 References
1. ASM Metals Handbook, “Corrosion in Petroleum Refining and Petrochemical Operations,” Volume 13,
ASM International, Materials Park,OH.
2. NACE Course Book, “Corrosion Control in the Refining Industry,” NACE International, Houston, TX,
1999.
Table 5-1– Rate Factors vs. Chromium Content. (Ref. 2)
Alloy Rate Factor
CS, C-0.5Mo 1
1 Cr-0.5Mo 0.96
2.25Cr-0.5Mo 0.91
5Cr-0.5Mo 0.80
7Cr-1Mo 0.74
9Cr-1Mo 0.68
December 2003 API Recommended Practice 571 5-15
Figure 5-3 – Corrosion rate of carbon steel in H /H S service in a naphtha desulfurizer from the
2 2
modified Couper-Gorman curves. (Ref. 1)
Figure 5-4 – Corrosion rate curves for various alloys in H /H S service. (Ref. 1)
2 2

--- 5.1.1.6 Hydrofluoric (HF) Acid Corrosion (pages 200-200) [section]
5.1.1.6 Hydrofluoric (HF) Acid Corrosion
5.1.1.6.1 Description of Damage
Corrosion by HF acid can result in high rates of general or localized corrosion and may be accompanied by
hydrogen cracking, blistering and/or HIC/SOHIC (see 5.1.2.3 and 5.1.2.4).
5.1.1.6.2 Affected Materials
a) Carbon steel, copper-nickel alloys, Alloy 400.
b) Other nickel base alloys such as Alloy C276 have also been used in some applications.
c) Low alloy steels, 300 Series SS and the 400 Series SS are susceptible to corrosion and/or cracking and
are genmerally not suitable for HF service.
5.1.1.6.3 Critical Factors
a) HF acid concentration (water content), temperature, alloy composition and the presence of
contaminants including oxygen and sulfur compounds are the controlling factors.
b) Carbon steel forms a protective fluoride scale in dry concentrated acid. Loss of the protective scale
through high velocities or turbulence, will result in greatly accelerated corrosion rates.
c) The presence of water can destabilize the fluoride scale and convert it into a voluminous nonprotective
scale.
d) The primary concern is the “HF-in-water” concentration of the acid phase. Although the process stream
may be comprised primarily of hydrocarbon, the acid is considered as a separate phase. Concentration
is determined by the amount of water present in the acid phase.
e) Typical HF alkylation units operate with 1% to 3% water in the acid, equivalent to an HF-in-water
concentration of 97% to 99% and the temperatures are generally below 150oF (66oC). Under these
conditions carbon steel is widely used for all equipment except where close tolerances are required for
operation (i.e., pumps, valves, instruments).
f) Corrosion rates increase with increasing temperature and decreasing HF concentration (increasing
water content).
g) In carbon steel, residual elements (%Cu, %Ni, %Cr) may accelerate corrosion in certain parts of the unit
but industry recommended guidelines have not been formally developed. Some users limit the total
Residual Element (RE) content to 0.20% maximum, where RE= %Cu + %Ni +%Cr. See Figure 5-5.
h) Oxygen contamination increases the corrosion rate of carbon steel and promotes accelerated corrosion
and SCC of Alloy 400.
5.1.1.6.4 Affected Units or Equipment
a) Piping and equipment in the HF alkylation unit, flare piping and downstream units exposed to acid
carryover are also affected.
b) Most equipment is made from carbon steel with the exception of the HF acid rerun/regenerator tower
and the acid relief neutralizer vessel which are usually made partially or completely from Alloy 400.
c) High corrosion rates have been observed:
i) In piping and equipment operating above 150oF (66oC);
ii) In deadlegs including inlets to relief valves, as well as small bore vents and drains;
iii) Condensing overhead vapors in piping and exchangers off top of the Isostripper, Depropanizer
and HF Stripper/Propane Stripper;
iv) On flange faces;
v) Heat exchanger bundles that heat acid-containing streams such as the acid vaporizer.

--- Figure 5-5 – Cross-section of a carbon steel pipe showing preferential corrosion of the pipe with (pages 202-202) [figure_caption]
Figure 5-5 – Cross-section of a carbon steel pipe showing preferential corrosion of the pipe with

--- 5.1.1.6.5 Appearance or Morphology of Damage (pages 201-202) [section]
5.1.1.6.5 Appearance or Morphology of Damage
a) Corrosion is in the form of localized general or severe thinning of carbon steel.
b) Corrosion may be accompanied by cracking due to hydrogen stress cracking, blistering and/or
HIC/SOHIC damage.
c) Significant fouling due to iron fluoride scales may also accompany corrosion.
d) Alloy 400 shows uniform loss in thickness but is not accompanied by significant scaling.
e) Non-stress relieved Alloy 400 is susceptible to stress corrosion cracking when in contact with moist HF
vapors in the presence of oxygen. A stress relieving or equalizing heat treatment can reduce the
susceptibility of Alloy 400 to such conditions.
5.1.1.6.6 Prevention / Mitigation
a) Carbon steel operating above 150oF (66oC) should be closely monitored for loss in thickness and may
need to be upgraded to Alloy 400.
b) Corrosion can be prevented by careful operation of the unit to minimize water, oxygen, sulfur and other
contaminants in the feed.
c) Maintain strict controls on the water content of the circulating acid.
d) Alloy 400 (solid or clad) can be used to eliminate the problems associated with blistering and
HIC/SOHIC. A stress relieving heat treatment is required to minimize the possibility of SCC.
e) Alloy C276 has been used where there have been cracking problems with Alloy 400.
5.1.1.6.7 Inspection and Monitoring
a) UT and RT are used to monitor for loss in thickness.
b) Special emphasis programs to monitor small bore piping, flange face corrosion, blistering and
HIC/SOHIC are recommended as outlined in API RP 751.
5.1.1.6.8 Related Mechanisms
Environmental cracking of carbon steel and Alloy 400 can occur in HF. Refer to 5.1.2.4 hydrogen stress
cracking in HF and to 5.1.2.3 for a discussion of blistering and HIC/SOHIC damage.
5.1.1.6.9 References
1. API Recommended Practice 751, Safe Operation of Hydrofluoric Acid Alkylation Units, American
Petroleum Institute, Washington, D.C.
2. NACE Publication 5A171, Materials for Receiving, Handling, and Storing Hydrofluoric Acid, 1995
Revision, NACE International, Houston, TX, 1995.
3. J. D. Dobis, D. R. Clarida and J. P. Richert, “Survey Reveals Nature of Corrosion in HF Alkylation Units,”
Oil and Gas Journal, March 6, 1995, Vol. 93, No.10, pp. 63-68.
4. A.C. Gysbers et al, “Materials for Hydrofluoric Acid Service in the New Millenium”, CORROSION/01,
Paper No.345, NACE International, Houston, TX, 2001.
5. J. D. Dobis, D.G. Williams and D. L. Bryan Jr., “The Effect of Operating Conditions on Corrosion in HF
Alkylation Units”, CORROSION/04, Paper No.645, NACE International, Houston, TX, 2004.
5-18 API Recommended Practice 571 December 2003
Figure 5-5 – Cross-section of a carbon steel pipe showing preferential corrosion of the pipe with
high residual element content on the right (%Cu + %Ni + %Cr), as compared to the low residual pipe
section to the left of the weld.

--- 5.1.1.7 Naphthenic Acid Corrosion (NAC) (pages 203-203) [section]
5.1.1.7 Naphthenic Acid Corrosion (NAC)
5.1.1.7.1 Description of Damage
A form of high temperature corrosion that occurs primarily in crude and vacuum units, and downstream units
that process certain fractions or cuts that contain naphthenic acids.
5.1.1.7.2 Affected Materials
Carbon steel, low alloy steels, 300 Series SS, 400 Series SS and nickel base alloys.
5.1.1.7.3 Critical Factors
a) NAC is a function of the naphthenic acid content (neutralization number), temperature, sulfur content,
velocity and alloy composition.
b) Severity of corrosion increases with increasing acidity of the hydrocarbon phase.
c) Neutralization number or Total Acid Number (TAN) is a measure of the acidity (organic acid content) as
determined by various test methods such as ASTM D-664. However, NAC corrosion is associated with
hot dry hydrocarbon streams that do not contain a free water phase.
d) The Total Acid Number (TAN) of the crude may be misleading because this family of acids has a range
of boiling points and tends to concentrate in various cuts. Therefore, NAC is determined by the acidity of
the actual stream not the crude charge.
e) The various acids which comprise the naphthenic acid family can have distinctly different corrosivity.
f) No widely accepted prediction methods have been developed to correlate corrosion rate with the
various factors influencing it.
g) Sulfur promotes iron sulfide formation and has an inhibiting effect on NAC, up to a point.
h) Naphthenic acids remove protective iron sulfide scales on the surface of metals.
i) NAC can be a particular problem with very low sulfur crudes with TAN’s as low as 0.10.
j) NAC normally occurs in hot streams above 425oF (218oC) but has been reported as low as 350oF
(177oC). Severity increases with temperature up to about 750oF (400oC), however, NAC has been
observed in hot coker gas oil streams up to 800oF (427oC)
k) Naphthenic acids are destroyed by catalytic reactions in downstream hydroprocessing and FCCU units.
l) Alloys containing increasing amounts of molybdenum show improved resistance. A minimum of 2% to
2.5% is required depending on the TAN of the whole crude and its side cuts.
m) Corrosion is most severe in two phase (liquid and vapor) flow, in areas of high velocity or turbulence,
and in distillation towers where hot vapors condense to form liquid phase droplets.
5.1.1.7.4 Affected Units or Equipment
a) Crude and vacuum heater tubes; crude and vacuum transfer lines; vacuum bottoms piping, AGO
circuits; HVGO and sometimes LVGO circuits. NAC has also been reported in the LCGO and HCGO
streams on delayed coking units processing high TAN feed.
b) Piping systems are particularly susceptible in areas of high velocity, turbulence or change of flow
direction, such as pump internals, valves, elbows, tees and reducers as well as areas of flow
disturbance such as weld beads and thermowells.
c) Crude and vacuum tower internals may also be corroded in the flash zones, packing and internals
where high acid streams condense or high velocity droplets impinge.
d) NAC may be found in hot hydrocarbon streams downstream of the crude and vacuum units, upstream of
any hydrogen mix points.

--- Table 5-2 – Alloys listed in approximate order of increasing resistance to NAC (pages 205-205) [figure_caption]
Table 5-2 – Alloys listed in approximate order of increasing resistance to NAC

--- Figure 5-6 – Erosion-corrosion damage due to NAC in a 10-inch 5Cr elbow in the outlet of a vacuum (pages 206-206) [figure_caption]
Figure 5-6 – Erosion-corrosion damage due to NAC in a 10-inch 5Cr elbow in the outlet of a vacuum

--- Figure 5-7 – Severe NAC of 410 SS trays and bubble caps in the HVGO section of the vacuum tower (pages 206-206) [figure_caption]
Figure 5-7 – Severe NAC of 410 SS trays and bubble caps in the HVGO section of the vacuum tower

--- 5.1.1.7.5 Appearance or Morphology of Damage (pages 204-206) [section]
5.1.1.7.5 Appearance or Morphology of Damage
a) NAC is characterized by localized corrosion, pitting corrosion, or flow induced grooving in high velocity
areas (Figure 5-6 and Figure 5-7).
b) In low velocity condensing conditions, many alloys including carbon steel, low alloy steels and 400
Series SS may show uniform loss in thickness and/or pitting.
5.1.1.7.6 Prevention / Mitigation
a) For units and/or components of systems which have not been designed for resistance to NAC, the
options are to change or blend crudes, upgrade metallurgy, utilize chemical inhibitors or some
combination thereof.
b) NAC can be reduced by blending crude to reduce the TAN and/or increase the sulfur content.
c) Use alloys with higher molybdenum content for improved resistance (Table 5-2).
d) High temperature NAC inhibitors have been used with moderate success, however potential detrimental
effects on downstream catalyst activity must be considered. Inhibitors effectiveness needs to be
monitored carefully.
e) For severe conditions, Type 317L stainless steel or other alloys with higher molybedenum content may
be required.
5.1.1.7.7 Inspection and Monitoring
a) UT and RT are used for thickness monitoring but localized erosion may be difficult to locate so RT
should be the primary detection method followed by UT thickness measurement.
b) Monitor TAN and sulfur content of the crude charge and side streams to determine the distribution of
acids in the various cuts.
c) Electrical resistance corrosion probes and corrosion coupon racks can be used.
d) Streams can be monitored for Fe and Ni content to assess corrosion in the system.
e) Hydrogen probes have also been reported to detect NAC.
5.1.1.7.8 Related Mechanisms
Sulfidation is a competing and complimentary mechanism which must be considered in most situations with
NAC. In cases where thinning is occurring, it is difficult to distinguish between NAC and sulfidation.
5.1.1.7.9 References -
1. Derungs, “Naphthenic Acid Corrosion - An Old Enemy of the Petroleum Industry,” CORROSION, Vol. 12
No. 12, NACE International, Houston, TX, pp. 41.
2. J. Gutzeit, “Naphthenic Acid Corrosion,” NACE Paper No. 156, CORROSION/76, NACE International,
Houston, TX, 1976.
3. R. Piehl, “Naphthenic Acid Corrosion in Crude Distillation Units,” Materials Performance, January, 1988.
4. B.E. Hopkinson and L. E. Penuela, “Naphthenic Acid Corrosion by Venezuelan Crudes,” Paper No. 502,
CORROSION/97,NACE International, Houston, TX, 1997.
5. M.J. Nugent and J.D. Dobis, “Experience with Naphthenic Acid Corrosion in Low TAN Crudes,” Paper
No. 577, CORROSION/98, NACE International, Houston, TX, 1998.
6. API Publication 581, Risk-Based Inspection - Base Resource Document, American Petroleum Institute,
Washington, D.C.
December 2003 API Recommended Practice 571 5-21
Table 5-2 – Alloys listed in approximate order of increasing resistance to NAC
CS, 1.25C-0.5Mo, 2.25Cr-0.5Mo,
5Cr-0.5Mo,12Cr
9Cr-1Mo, 304L SS, 321SS, 347 SS
316 SS
317 SS
6% Mo Alloys
Alloy 625, Alloy 276
5-22 API Recommended Practice 571 December 2003
Figure 5-6 – Erosion-corrosion damage due to NAC in a 10-inch 5Cr elbow in the outlet of a vacuum
heater in a VDU.
Figure 5-7 – Severe NAC of 410 SS trays and bubble caps in the HVGO section of the vacuum tower
fed by the vacuum heater in Figure 5-6.

--- 5.1.1.8 Phenol (Carbolic Acid) Corrosion (pages 207-207) [section]
5.1.1.8 Phenol (Carbolic Acid) Corrosion
5.1.1.8.1 Description of Damage
Corrosion of carbon steel can occur in plants using phenol as a solvent to remove aromatic compounds from
lubricating oil feedstocks.
5.1.1.8.2 Affected Materials
In order of increasing resistance: carbon steel, 304L, 316L and Alloy C276.
5.1.1.8.3 Critical Factors
a) Temperature, water content, alloy chemistry and velocity are the critical factors.
b) Corrosion is usually minimal in the treating section when the temperature is below 250oF (121oC).
c) Corrosion can occur in the recovery section where spent phenol is separated by vaporization.
d) Sulfur and organic acids may lead to naphthenic acid attack and sulfidation in the hot extract circuit.
e) Carbon steel and 304/304L stainless steel corrode rapidly in phenol service above 450°F (232oC).
f) Dilute aqueous solutions (5-15% phenol) are very corrosive to the extract dryer condensers.
g) High velocities may promote localized corrosion.
5.1.1.8.4 Affected Units or Equipment
Phenol extraction facilities in lubes plant.
5.1.1.8.5 Appearance or Morphology of Damage
a) Corrosion will be in the form of general or localized corrosion of carbon steel.
b) Localized loss in thickness due to erosion-corrosion may occur.
c) Erosion-corrosion and/or condensation corrosion may be observed in tower overhead circuits.
5.1.1.8.6 Prevention / Mitigation
a) Corrosion is best prevented through proper materials selection and control of phenol solvent chemistry.
b) Overhead piping circuits should be designed for a maximum velocity of 30 fps in the recovery section.
c) Recovery tower overhead temperatures should be maintained to at least 30°F (17oC) above the dew
point.
d) Type 316L stainless steel may be used in the top of the dry tower, phenol flash tower and various
condenser shells and separator drums that handle phenol-containing water.
e) Tubes and headers in extract furnaces should be 316L.
f) Alloy C276 has been used in areas of high velocity or other locations where 316L is inadequate.
5.1.1.8.7 Inspection and Monitoring
a) UT and RT to monitor for loss in thickness.
b) ER corrosion probes and corrosion coupons have been used for corrosion monitoring.
5.1.1.8.8 Related Mechanisms
Not applicable.
5.1.1.8.9 References
1. ASM Metals Handbook, “Corrosion in Petroleum Refining and Petrochemical Operations,” Volume 13,
ASM International, Matierals Park, OH.

--- 5.1.1.9 Phosphoric Acid Corrosion (pages 208-208) [section]
5.1.1.9 Phosphoric Acid Corrosion
5.1.1.9.1 Description of Damage
Phosphoric acid is most often used as a catalyst in polymerization units. It can cause both pitting corrosion
and localized corrosion of carbon steels depending on water content.
5.1.1.9.2 Affected Materials
In order of increasing resistance: carbon steel, 304L SS, 316L SS and Alloy 20.
5.1.1.9.3 Critical Factors
a) Acid concentration, temperature and contaminants.
b) Solid phosphoric acid catalysts are not corrosive to carbon steel unless free water is present. When
water is present, severe corrosion of carbon steel may occur.
c) Corrosion rates increase with increasing temperature.
d) Corrosion can penetrate a 1/4-inch thick steel tube in eight hours.
e) Most corrosion probably occurs during water-washing operations at shutdowns.
f) Contaminants, such as chlorides, can increase phosphoric acid corrosion.
5.1.1.9.4 Affected Units or Equipment
a) Piping and equipment in the polymerization unit where water mixes with catalyst.
b) Corrosion is usually found in low velocity areas where there is little or no circulation such as piping
manifolds, the bottom of kettle-type reboilers, partial penetration welds, and exchangers where there is
sufficient residence time to permit the settling of acid droplets.
5.1.1.9.5 Appearance or Morphology of Damage
General or localized thinning of carbon steel.
5.1.1.9.6 Prevention / Mitigation
a) Selective upgrading to corrosion resistant materials is the only option where water cannot be eliminated.
b) Type 304L SS is satisfactory for phosphoric acid concentration of 100% up to about 120oF (49oC). Type
316L SS is required from 120oF to 225oF (49oC to 107oC)).
c) Type 316L SS and Alloy 20 are effective at concentrations up to 85% at boiling temperatures.
5.1.1.9.7 Inspection and Monitoring
a) UT and RT for loss of thickness.
b) Sample iron in water from first column overhead receiver.
c) Online corrosion monitoring using ER probes and/or corrosion coupons in the water draw from the first
column overhead condenser and the reboiler.
5.1.1.9.8 Related Mechanisms
Not applicable.
5.1.1.9.9 References
1. R.A. White and E.F. Ehmke, “Materials Selection for Refineries and Associated Facilities,” NACE
International, Houston, TX.
2. NACE Course Book, “Corrosion Control in the Refining Industry,” NACE International, Houston, TX,
1999.

--- 5.1.1.10 Sour Water Corrosion (Acidic) (pages 209-209) [section]
5.1.1.10 Sour Water Corrosion (Acidic)
5.1.1.10.1 Description of Damage.
a) Corrosion of steel due to acidic sour water containing H S at a pH between 4.5 and 7.0. Carbon dioxide
2
(CO ) may also be present.
2
b) Sour waters containing significant amounts of ammonia, chlorides or cyanides may significantly affect
pH but are outside the scope of this section.
5.1.1.10.2 Affected Materials
a) Primarily affects carbon steel.
b) Stainless steels, copper alloys and nickel base alloys are usually resistant.
5.1.1.10.3 Critical Factors
a) H S content, pH, temperature, velocity and oxygen concentration are all critical factors.
2
b) The H S concentration in the sour water is dependent on the H S partial pressure in the gas phase as
2 2
well as temperature and pH.
c) At a given pressure, the H S concentration in the sour water decreases as temperature increases.
2
d) Increasing concentrations of H S tend to decrease solution pH down to about 4.5. Streams with a pH
2
below 4.5 indicate the presence of a strong acid which would be the main corrosion concern (see
5.1.1).
e) Above a pH of about 4.5, a protective, thin iron sulfide layer limits the corrosion rate.
f) In some instances at a pH above 4.5, a thicker, porous sulfide film layer can form. This can promote
pitting under sulfide deposits. Typically, this does not affect the general corrosion rate.
g) Other contaminants have a significant affect on water pH. For example, HCl and CO lower pH (more
2
acidic). Ammonia significantly increases pH and is more often associated with alkaline sour water
where the main concern is ammonia bisulfide corrosion (see 5.1.1.2).
h) The presence of air or oxidants may increase the corrosion and usually produces pitting or underdeposit
attacks.
5.1.1.10.4 Affected Units or Equipment
Acid sour water corrosion is a concern in overhead systems of FCC and coker gas fractionation plants with
high H S levels and low NH levels.
2 3
5.1.1.10.5 Appearance or Morphology of Damage
a) Corrosion damage from acidic sour water is typically general thinning. However, localized corrosion or
localized underdeposit attack can occur, especially if oxygen is present. Corrosion in CO containing
2
environments may be accompanied by carbonate stress corrosion cracking (see 5.1.2.5).
b) 300 Series SS are susceptible to pitting attack and may experience crevice corrosion and/or chloride
stress corrosion cracking (see 4.5.1).
5.1.1.10.6 Prevention / Mitigation
a) 300 Series SS can be used at temperatures below about 140oF (60oC) where Chloride Stress Corrosion
Cracking (CSCC) is not likely.
b) Copper alloys and nickel alloys are generally not susceptible to acid sour water corrosion. However,
copper alloys are vulnerable to corrosion in environments with ammonia.

--- 5.1.1.10.7 Inspection and Monitoring (pages 210-210) [section]
5.1.1.10.7 Inspection and Monitoring
a) Evidence of locally thinned areas can be found using scanning ultrasonic thickness methods or profile
radiography.
b) For carbon steel, damage is usually in the form general thinning but may be highly localized to specific
areas of high velocity or turbulence, typically where a water phase is condensing.
c) Process and corrosion monitoring are important aspects of a well-developed program to minimize the
effects of acidic sour water corrosion.
d) The water draws of overhead accumulators should be monitored periodically to measure pH.
e) Properly placed corrosion probes and corrosion coupons provide additional information on the rate and
extent of potential damage.
5.1.1.10.8 Related Mechanisms
Other factors to consider in these environments include wet H S damage (see 5.1.2.3) and carbonate SCC.
2
(see 5.1.2.5).
5.1.1.10.9 References
1. Joerg Gutzeit, ”Corrosion of Steel by Sulfides and Cyanides in Refinery Condensate Water,” Materials
Protection, December, 1968, p. 17-23.
2. R.H. Hausler and N.D. Coble, “Corrosion Control in Crude Unit Overhead Systems,” Paper 42-72 at API
37th Midyear Meeting, May, 1972.
3. Bruce D. Craig, “The Nature of Sulfides Formed on Steel in an H S-O Environment,” CORROSION Vol.
2 2
35, No. 3, March 1979, p. 136-138.
4. Dillon, C.P., “Corrosion Control in the Chemical Process Industries,” MTI Publication No. 45, Second
Edition, NACE International, Houston, TX, 1994.
5. Jones, Denny A., “Principles and Prevention of Corrosion,” Prentice-Hall, Inc., NY, 1996.
6. Bruce D. Craig, “Sour-Gas Design Considerations,” Society of Petroleum Engineers (SPE) Monograph
Series, Monograph Volume 15, TX, 1993.

--- 5.1.1.11 Sulfuric Acid Corrosion (pages 211-211) [section]
5.1.1.11 Sulfuric Acid Corrosion
5.1.1.11.1 Description of Damage.
Sulfuric acid promotes general and localized corrosion of carbon steel and other alloys. Carbon steel heat
affected zones may experience severe corrosion.
5.1.1.11.2 Affected Materials
In order of increasing resistance: carbon steel, 316L SS, Alloy 20, high silicon cast iron, high nickel cast iron,
Alloy B-2 and Alloy C276.
5.1.1.11.3 Critical Factors
a) Acid concentration, temperature ,alloy content, velocity ,contamination and presence of oxidizers.
b) Figure 5-8 shows a plot of carbon steel corrosion rates as a function of sulfuric acid concentration and
temperature.
c) Carbon steel corrosion rates increase significantly if the flow velocity exceeds about 2 to 3 fps (0.6 to
0.9 m/s) or at acid concentrations below 65%.
d) Mix points with water cause heat to be released and high corrosion rates can occur where the acid
becomes diluted.
e) The presence of oxidizers can greatly increase the corrosion rate.
5.1.1.11.4 Affected Units or Equipment
a) Sulfuric acid alkylation units and waste water treatment plants are affected.
b) Areas of vulnerability in sulfuric acid alkylation units include reactor effluent lines, reboilers,
deisobutanizer overhead systems and the caustic treating section (Figure 5-9 and Figure 5-10).
c) Acid usually ends up in the bottom of fractionation towers and reboilers where it becomes concentrated.
5.1.1.11.5 Appearance or Morphology of Damage
a) Mostly general in nature, but attacks carbon steel weld heat affected zones rapidly.
b) Hydrogen grooving may occur in low flow or stagnant areas such as in storage tanks or rail cars.
c) Sulfuric acid attacks slag left from welding.
d) If the corrosion rate and velocity are high, there will be no scale.
e) Corrosion of steel by dilute acid is usually in the form of overall metal loss or pitting and becomes more
severe with increasing temperature and velocity.
5.1.1.11.6 Prevention / Mitigation
a) Corrosion is minimized through materials selection and proper operation within design velocities.
b) Alloys such as Alloy 20, Alloy 904L and Alloy C-276 resist dilute acid corrosion and form a protective
iron sulfate film on the surface.
c) Acidified product streams can be washed with caustic to neutralize the acid.
5.1.1.11.7 Inspection and Monitoring
a) UT or RT inspection of turbulent zones and hottest areas.
b) Corrosion monitoring with coupons and ER probes.
5.1.1.11.8 Related Mechanisms
Not applicable.

--- Figure 5-8 – Sulfuric acid corrosion data. (pages 213-213) [figure_caption]
Figure 5-8 – Sulfuric acid corrosion data.

--- Figure 5-9 – Accelerated corrosion under a baffle. (pages 213-213) [figure_caption]
Figure 5-9 – Accelerated corrosion under a baffle.

--- Figure 5-10 – Grooving corrosion in the carbon steel vapor line from an alkaline water wash drum in a (pages 214-214) [figure_caption]
Figure 5-10 – Grooving corrosion in the carbon steel vapor line from an alkaline water wash drum in a

--- 5.1.1.11.9 References (pages 212-214) [section]
5.1.1.11.9 References
1. NACE Publication 5A151, Materials of Construction for Handling Sulfuric Acid, NACE International,
Houston, TX, 1985.
2. Sheldon W. Dean and George D. Grab, “Corrosion of Carbon Steel by Concentrated Sulfuric Acid,”
NACE Paper No.147, NACE International, TX, 1984.
3. S. K. Brubaker, “Materials of Construction for Sulfuric Acid,” Process Industries Corrosion—The Theory
and Practice, NACE International, Houston, TX, pp. 243-258.
4. API Publication 581, Risk-Based Inspection - Base Resource Document, Second Edition, American
Petroleum Institute, Washington, DC.
5. NACE Course Book, “Corrosion Control in the Refining Industry,” NACE International, Houston, TX,
1999.
6. NACE Standard RP0294, Design, Fabrication, and Inspection of Tanks for the Storage of Concentrated
Sulfuric Acid and Oleum at Ambient Temperatures, NACE International, Houston, TX.
December 2003 API Recommended Practice 571 5-29
Figure 5-8 – Sulfuric acid corrosion data.
Figure 5-9 – Accelerated corrosion under a baffle.
5-30 API Recommended Practice 571 December 2003
Figure 5-10 – Grooving corrosion in the carbon steel vapor line from an alkaline water wash drum in a
sulfuric acid alkylation unit.

--- 5.1.2 Environment-Assisted Cracking (pages 215-215) [section]
5.1.2 Environment-Assisted Cracking
5.1.2.1 Polythionic Acid Stress Corrosion Cracking (PASCC)
5.1.2.1.1 Description of Damage
a) A form of stress corrosion cracking normally occurring during shutdowns, startups or during operation
when air and moisture are present. Cracking is due to sulfur acids forming from sulfide scale, air and
moisture acting on sensitized austenitic stainless steels.
b) Usually adjacent to welds or high stress areas.
c) Cracking may propagate rapidly through the wall thickness of piping and components in a matter of
minutes or hours.
5.1.2.1.2 Affected Materials
300 Series SS, Alloy 600/600H and Alloy 800/800H.
5.1.2.1.3 Critical Factors
a) A combination of environment, material, and stress are required.
i) Environment - Metallic components form a surface sulfide scale when exposed to sulfur
compounds. The scale may react with air (oxygen) and moisture to form sulfur acids (polythionic
acid).
ii) Material - The material must be in a susceptible or “sensitized” condition.
iii) Stress - Residual or applied.
b) Affected alloys become sensitized during exposure to elevated temperatures during manufacture,
