Repository: mosadddeq01/SGCE-KG

# Cookiecutter Data Structure Template

<a target="_blank" href="https://cookiecutter-data-science.drivendata.org/">
</a>

this is my template for Data Science project

## Project Organization

```
├── LICENSE            <- Open-source license if one is chosen
├── Makefile           <- Makefile with convenience commands like `make data` or `make train`
├── README.md          <- The top-level README for developers using this project.
├── data
│   ├── external       <- Data from third party sources.
│   ├── interim        <- Intermediate data that has been transformed.
│   ├── processed      <- The final, canonical data sets for modeling.

File: 000/000-PreviouslyCoded/kept_text.txt (part 10 of 11)
--- Damage Mechanisms Affecting (pages 1-2) [section]
welding or high temperature service. “Sensitization” refers to the composition/time/temperature
dependent formation of chromium carbide in the grain boundaries of the metal. Sensitization occurs in
the 750oF to1500oF (400oC to 815oC) temperature range.
c) The carbon content and the thermal history of the alloy have a significant effect on sensitization
susceptibility. Regular and controlled carbon grades of stainless steels such as types 304/304H and
316/316H are particularly susceptible to sensitizing in the weld HAZ. Low carbon”L” grades (< 0.03% C)
are less susceptible and usually can be welded without sensitizing. The L grades will not sensitize
provided long term operating temperatures do not exceed about 750°F (399oC).
d) Residual stresses in most components are usually sufficient to promote cracking.
5.1.2.1.4 Affected Units or Equipment
a) All units where sensitized alloys are used in sulfur-containing environments. Commonly damaged
equipment includes heat exchanger tubes, furnace tubes and piping.
b) Fired heaters burning oil, gas, coke and most other sources of fuel may be affected depending on sulfur
levels in the fuel.
c) Severe cases have been found in FCC units (air rings, plenums, slide valves, cyclone components,
expansion joint bellows and piping).
d) In hydroprocessing units (heater tubes, hot feed/effluent exchanger tubes, bellows).
e) Crude and coker units (piping).
f) Boilers and high temperature equipment exposed to sulfur-containing combustion products.

--- Figure 5-12 – Dye penetrant inspection showing extensive O.D. cracking around welds. (pages 218-218) [figure_caption]
Figure 5-12 – Dye penetrant inspection showing extensive O.D. cracking around welds.

--- Figure 5-13 – High magnification photomicrograph of metallographic sample showing intergranular (pages 218-218) [figure_caption]
Figure 5-13 – High magnification photomicrograph of metallographic sample showing intergranular

--- Figure 5-14 – PT inspection of a type 304 stainless steel catalyst withdrawal line piping and weld neck (pages 219-219) [figure_caption]
Figure 5-14 – PT inspection of a type 304 stainless steel catalyst withdrawal line piping and weld neck

--- Figure 5-15 – Cross-section of the catalyst withdrawal line attached to the flange in Figure 5-14 (pages 219-219) [figure_caption]
Figure 5-15 – Cross-section of the catalyst withdrawal line attached to the flange in Figure 5-14

--- Figure 5-16 – Higher magnification view showing intergranular cracking. Mag. 200x (pages 220-220) [figure_caption]
Figure 5-16 – Higher magnification view showing intergranular cracking. Mag. 200x

--- 5.1.2.1.5 Appearance or Morphology of Damage (pages 216-220) [section]
5.1.2.1.5 Appearance or Morphology of Damage
a) Typically occurs next to welds, but can also occur in the base metal (Figure 5-12). It is usually quite
localized and may not be evident until a leak appears during start-up or, in some cases, operation.
b) Cracking propagates intergranularly (Figure 5-13).
c) Corrosion or loss in thickness is usually negligible.
5.1.2.1.6 Prevention / Mitigation
a) If equipment will be opened or exposed to air, preventive measures should be taken to minimize or
eliminate PASCC include flushing the equipment with alkaline or soda ash solution to neutralize sulfur
acids immediately after or during shutdown or purging with dry nitrogen or nitrogen/ammonia during the
shutdown to prevent air exposure. Refer to guidelines in NACE RP0170.
b) For furnaces, keep the firebox heated above the dewpoint to prevent acids from forming on heater
tubes.
c) Low carbon grades such as 304L/316L/317L provide some measure of improvement over controlled
carbon grades. The L grades will sensitize if exposed more than several hours above about 1000oF
(538oC) or long term above 750oF (400oC).
d) Improved resistance to PASCC cracking can be achieved with modified versions of these alloys
containing small amounts of Ti and Nb. Typically used are the chemically stabilized grades (austenitic
stainless steel types 321 and 347 and nickel base Alloys 825 and 625).
e) ASTM specifications allow mill products to be shipped in a stabilized condition rather than solution
annealed. This heat treatment will minimize potential sensitization problems especially with type 321.
f) A thermal stabilization heat treatment at 1650oF (899oC) may be applied to chemically stabilized
austenitic stainless steel welds after all welding is complete in an attempt to reduce sensitization and
PTA susceptibility. This heat treatment is difficult to apply in the field.
g) Susceptibility to PASCC can be determined by laboratory corrosion testing according to ASTM A262
Practice C. A sensitizing heat treatment is often applied to L and/or chemically stabilized grades prior to
testing.
5.1.2.1.7 Inspection and Monitoring
a) PT examination can be used to detect PASCC cracking (Figure 5-12 through Figure 5-16). However,
because the cracks are filled with a tight deposit, flapper disc sanding may be needed to improve the PT
sensitivity.
b) PASCC cracking can be an inspection challenge because the cracking may not occur until well into a
turnaround.
c) Monitoring for PASCC cracking during operation is not usually practical. Conditions causing the cracking
are not usually present while operating.
5.1.2.1.8 Related Mechanisms
Also known as Polythionic Acid Stress Corrosion Cracking (PTA SCC), Intergranular Corrosion (IGC) and
Intergranular Attack (IGA).
5.1.2.1.9 References
1. “Metals Handbook,” Volume 13, CORROSION, ASM International, Materials Park,OH, pp. 327.
2. NACE Recommended Practice RP0170, Protection of Austenitic Stainless Steels and Other Austenitic
Alloys from Polythionic Acid Stress Corrosion Cracking during Shutdown of Refinery Equipment, NACE
International, Houston, TX.
3. D.V. Beggs, and R.W. Howe, “Effects of Welding and Thermal Stabilization on the Sensitization and
Polythionic Acid Stress Corrosion Cracking of Heat and Corrosion-Resistant Alloys,” CORROSION/93,
Paper 541, NACE International, Houston, TX, 1993.
December 2003 API Recommended Practice 571 5-33
4. L. Scharfstein, “The Effect of Heat Treatments in the Prevention of Intergranular Corrosion Failures of
AISI 321 Stainless Steel,” Materials Performance, September 1983, pp. 22-24.
5. E. Lendvai-Linter, “Stainless Steel Weld Overlay Resistance to Polythionic Acid Attack,” Materials
Performance, Volume 18, No. 3, 1979, pp. 9.
6. J. E. Cantwell, “Embrittlement and Intergranular Stress Corrosion Cracking of Stainless Steels After
Elevated Temperature Exposure in Refinery Process Units,” Proceedings of API Division of Refining
Midyear Meeting, May, 1984.
7. R.L. Piehl, “Stress Corrosion Cracking by Sulfur Acids,” Proceedings of API Division of Refining, Volume
44 (III), 1964, pp. 189-197.
8. C.H. Samans, “Stress Corrosion Cracking Susceptibility of Stainless Steels and Nickel-Base Alloys in
Polythionic Acids and Acid Copper Sulfate Solution,” CORROSION, Volume 20, No. 8, NACE
International, TX, 1994, pp. 256-262.
9. C.D. Stevens and R.C. Scarberry, “The Relation of Sensitization to Polythionic Acid Cracking of Incoloy
Alloys 800 and 801”, NACE Proceedings of the 25th Conference, NACE International, Houston, TX,
1969, pp. 583-586.
10. E. Nagashima, K. Matsumoto, and K. Shibata, “Effects of Sensitization and Service Fluid Chemistry on
Polythionic Acidi Stress Corrosion Cracking of 18-8 Stainless Steels”, CORROSION/98, Paper 592,
NACE International, Houston, TX, 1998.
5-34 API Recommended Practice 571 December 2003
Figure 5-12 – Dye penetrant inspection showing extensive O.D. cracking around welds.
Figure 5-13 – High magnification photomicrograph of metallographic sample showing intergranular
cracking and grain dropping.
December 2003 API Recommended Practice 571 5-35
Figure 5-14 – PT inspection of a type 304 stainless steel catalyst withdrawal line piping and weld neck
flange.
Figure 5-15 – Cross-section of the catalyst withdrawal line attached to the flange in Figure 5-14
showing cracking in the weld HAZ. Mag. 3x.
5-36 API Recommended Practice 571 December 2003
Figure 5-16 – Higher magnification view showing intergranular cracking. Mag. 200x

--- 5.1.2.2 Amine Stress Corrosion Cracking (pages 221-221) [section]
5.1.2.2 Amine Stress Corrosion Cracking
5.1.2.2.1 Description of Damage
a) Amine cracking is a common term applied to the cracking of steels under the combined action of tensile
stress and corrosion in aqueous alkanolamine systems used to remove/absorb H S and/or CO and
2 2
their mixtures from various gas and liquid hydrocarbon streams.
b) Amine cracking is a form of alkaline stress corrosion cracking.
c) It is most often found at or adjacent to non-PWHT’d carbon steel weldments or in highly cold worked
parts.
d) Amine cracking should not be confused with several other types of SCC that can occur in amine
environments which are further described in 5.1.2.3 and 5.1.2.5.
5.1.2.2.2 Affected Materials
Carbon steel and low alloy steels.
5.1.2.2.3 Critical Factors
a) The critical factors are the level of tensile stress, amine concentration and temperature.
b) Cracking is associated with residual stresses from welding, cold working or fabrication that have not
been removed through an effective stress-relieving heat treatment.
c) Cracking is more likely to occur in lean MEA and DEA services but is also found in most amines
including MDEA and DIPA (ADIP).
d) Cracking has been reported down to ambient temperatures with some amines. Increasing temperature
and stress levels increases the likelihood and severity of cracking. Refer to API RP 945 for guidelines
on PWHT requirements for various amine services.
e) Amine cracking is most often associated with lean amine services. The pure alkanolamine does not
cause cracking. Cracking in rich amine services are most often associated with wet H S problems (see
2
5.1.2.3).
f) Cracking can occur in non-PWHT’d piping and equipment as a result exposure to steamout and to
short-term amine carryover.
g) Amine concentration does not appear to have a significant effect on the propensity for cracking.
h) Some refiners believe cracking will not occur below an amine concentration of about 2% to 5%.
However, local enrichment and steamout can reduce this limit and some plants have used lower limits
down to 0.2%.
5.1.2.2.4 Affected Units or Equipment
All non-PWHT carbon steel piping and equipment in lean amine service including contactors, absorbers,
strippers, regenerators and heat exchangers as well as any equipment subject to amine carryover.
5.1.2.2.5 Appearance or Morphology of Damage
a) Amine cracking results in surface breaking flaws that initiate on the ID of piping and equipment primarily
in the weld HAZ but has also been found in weld metal and high stress areas adjacent to the HAZ.
b) Cracking typically develops parallel to the weld and there may be parallel cracks. In weld metal, the
cracks are either transverse or longitudinal with the weld.
c) At set-on nozzles, the cracks are radial in the base metal, i.e., they fan out from the bore. At set-in
nozzles, the cracks are usually parallel to the weld.
d) The appearance of the cracks on the surface may be similar to those caused by wet H S cracking.
2
e) Since the driving force for cracking is residual stress, cracks are often found on the process side,
opposite external attachment welds.

--- Figure 5-17 – A photomicrograph of a cross-section of a weld in non-PWHT piping showing a SCC in (pages 223-223) [figure_caption]
Figure 5-17 – A photomicrograph of a cross-section of a weld in non-PWHT piping showing a SCC in

--- Figure 5-18 – A higher magnification view of the crack tip in Figure 5-17. Mag. 200x. (pages 223-223) [figure_caption]
Figure 5-18 – A higher magnification view of the crack tip in Figure 5-17. Mag. 200x.

--- Figure 5-19 – A photomicrograph of a cross-section of a piping weld showing stress corrosion (pages 224-224) [figure_caption]
Figure 5-19 – A photomicrograph of a cross-section of a piping weld showing stress corrosion

--- Figure 5-20 – A higher magnification view of the cracks in Figure 5-19 which illustrates the (pages 224-224) [figure_caption]
Figure 5-20 – A higher magnification view of the cracks in Figure 5-19 which illustrates the

--- Figure 5-24 and Figure 5-25). (pages 225-225) [figure_caption]
Figure 5-24 and Figure 5-25).

--- 5.1.2.2.6 Prevention / Mitigation (pages 222-224) [section]
5.1.2.2.6 Prevention / Mitigation
a) PWHT all carbon steel welds in piping and equipment in accordance with API RP 945. The same
requirement applies to repair welds and to internal and external attachment welds.
b) Use solid or clad stainless steel, Alloy 400 or other corrosion resistant alloys in lieu of carbon steel.
c) Water wash non-PWHT carbon steel piping and equipment prior to welding, heat treatment or steamout.
5.1.2.2.7 Inspection and Monitoring
a) Although cracks may be seen visually, crack detection is best performed with WFMT or ACFM
techniques. Surface preparation by grit blasting, high pressure water blasting or other methods is
required for WFMT but may not be necessary for ACFM.
b) PT is usually not effective in finding tight and/or scale filled cracks and should not be used.
c) If the cracks have minimum branching, crack depths can be measured with a suitable UT technique
including external SWUT.
d) AET can also be used for monitoring crack growth and locating growing cracks.
5.1.2.2.8 Related Mechanisms
Amine cracking is more properly termed amine stress corrosion cracking and is a form of Alkaline Stress
Corrosion Cracking (ASCC). Caustic stress corrosion cracking (see 4.3.10) and carbonate stress corrosion
cracking (see 5.1.2.5) are two other forms of ASCC that are similar in appearance.
5.1.2.2.9 References
1. API Recommended Practice 945, Avoiding Environmental Cracking in Amine Units, American Petroleum
Institute, Washington, D.C.
2. “Fitness-For-Service Evaluation Procedures for Operating Pressure Vessels, Tanks, and Piping in
Refinery and Chemical Service.” Materials Properties Council, FS-26, Draft No. 5,Consultants Report,
NY, 1995.
3. J. Gutzeit and J.M. Johnson, “Stress Corrosion Cracking of Carbon Steel Welds in Amine Service,”
Materials Performance, Vol. 25, No.7, 1986, p.18.
4. J.P. Richert et al, “Stress Corrosion Cracking of Carbon Steel in Amine Systems,” Paper No. 187,
CORROSION/87, NACE International, Houston, TX, 1987.
5. Bagdasarian et al, “Stress Corrosion Cracking of Carbon Steel in DEA and ADIP Solutions,” Materials
Performance, 1991, pp. 63-67.
December 2003 API Recommended Practice 571 5-39
Figure 5-17 – A photomicrograph of a cross-section of a weld in non-PWHT piping showing a SCC in
the vicinity of a piping weld. Mag. 6x (From API 945)
Figure 5-18 – A higher magnification view of the crack tip in Figure 5-17. Mag. 200x.
(From API RP 945.)
5-40 API Recommended Practice 571 December 2003
Figure 5-19 – A photomicrograph of a cross-section of a piping weld showing stress corrosion
cracking in section of the line from the MEA absorber column normally operated at 100oF (38oC).
Mag. 6x. (From API RP 945.)
Figure 5-20 – A higher magnification view of the cracks in Figure 5-19 which illustrates the
intergranular nature of cracking. Mag. 200x. (From API RP 945.)

--- 5.1.2.3 Wet H S Damage (Blistering/HIC/SOHIC/SSC) (pages 225-226) [section]
5.1.2.3 Wet H S Damage (Blistering/HIC/SOHIC/SSC)
2
5.1.2.3.1 Description of Damage
This section describes four types of damage that result in blistering and/or cracking of carbon steel and low
alloy steels in wet H S environments.
2
a) Hydrogen Blistering
Hydrogen blisters may form as surface bulges on the ID, the OD or within the wall thickness of a pipe or
pressure vessel. The blister results from hydrogen atoms that form during the sulfide corrosion process
on the surface of the steel, that diffuse into the steel, and collect at a discontinuity in the steel such as
an inclusion or lamination. The hydrogen atoms combine to form hydrogen molecules that are too large
to diffuse out and the pressure builds to the point where local deformation occurs, forming a blister.
Blistering results from hydrogen generated by corrosion, not hydrogen gas from the process stream.
(Figure 5-21 and Figure 5-22.)
b) Hydrogen Induced Cracking (HIC)
Hydrogen blisters can form at many different depths from the surface of the steel, in the middle of the
plate or near a weld. In some cases, neighboring or adjacent blisters that are at slightly different depths
(planes) may develop cracks that link them together. Interconnecting cracks between the blisters often
have a stair step appearance, and so HIC is sometimes referred to as “stepwise cracking” (Figure 5-23,
Figure 5-24 and Figure 5-25).
c) Stress Oriented Hydrogen Induced Cracking (SOHIC)
SOHIC is similar to HIC but is a potentially more damaging form of cracking which appears as arrays of
cracks stacked on top of each other. The result is a through-thickness crack that is perpendicular to the
surface and is driven by high levels of stress (residual or applied). They usually appear in the base
metal adjacent to the weld heat affected zones where they initiate from HIC damage or other cracks or
defects including sulfide stress cracks (Figure 5-26 and Figure 5-27).
d) Sulfide Stress Corrosion Cracking (SSC)
Sulfide Stress Cracking (SSC) is defined as cracking of metal under the combined action of tensile
stress and corrosion in the presence of water and H S. SSC is a form of hydrogen stress cracking
2
resulting from absorption of atomic hydrogen that is produced by the sulfide corrosion process on the
metal surface.
SSC can initiate on the surface of steels in highly localized zones of high hardness in the weld metal
and heat affected zones. Zones of high hardness can sometimes be found in weld cover passes and
attachment welds which are not tempered (softened) by subsequent passes. PWHT is beneficial in
reducing the hardness and residual stresses that render a steel susceptible to SSC. High strength
steels are also susceptible to SSC but these are only used in limited applications in the refining industry.
(Figure 5-28 and Figure 5-29). Some carbon steels contain residual elements that form hard areas in
the heat affected zones that will not temper at normal stress relieving temperatures. Using preheat
helps minimize these hardness problems.
5.1.2.3.2 Affected Materials
Carbon steel and low alloy steels.
5.1.2.3.3 Critical Factors
a) The most important variables that affect and differentiate the various forms of wet H S damage are
2
environmental conditions (pH, H S level, contaminants, temperature), material properties (hardness,
2
microstructure, strength) and tensile stress level (applied or residual). These factors are outlined below.
b) All of these damage mechanisms are related to the absorption and permeation of hydrogen in steels.
i) pH
• Hydrogen permeation or diffusion rates have been found to be minimal at pH 7 and increase at
both higher and lower pH’s. The presence of hydrogen cyanide (HCN) in the water phase
significantly increases permeation in alkaline (high pH) sour water.
• Conditions which are known to promote blistering, HIC, SOHIC and SSC are those containing
free water (in liquid phase) and:
5-42 API Recommended Practice 571 December 2003
• >50 wppm dissolved H S in the free water, or
2
• free water with pH <4 and some dissolved H S present, or
2
• free water with pH >7.6 and 20 wppm dissolved hydrogen cyanide (HCN) in the water
and some dissolved H S present, or
2
• >0.0003 MPa (0.05 psia) partial pressure of H S in the gas phase.
2
• Increasing levels of ammonia may push the pH higher into the range where cracking can occur.
ii) H S
2
• Hydrogen permeation increases with increasing H S partial pressure due to a concurrent
2
increase in the H S concentration in the water phase.
2
• An arbitrary value of 50 wppm H S in the water phase is often used as the defining concentration
2
where wet H S damage becomes a problem. However, there are cases where cracking has
2
occurred at lower concentrations or during upset conditions where wet H S was not ordinarily
2
anticipated. The presence of as little as 1 wppm of H2S in the water has been found to be
sufficient to cause hydrogen charging of the steel.
• Susceptibility to SSC increases with increasing H S partial pressures above about 0.05 psi
2
(0.0003 mpa) H S in steels with a tensile strength above about 90 ksi or in steels with localized
2
zones of weld or weld HAZ hardness above 237 HB.
iii) Temperature
• Blistering, HIC, and SOHIC damage have been found to occur between ambient and 300oF
(150oC) or higher.
• SSC generally occurs below about 180oF (82oC).
iv) Hardness
• Hardness is primarily an issue with SSC. Typical low-strength carbon steels used in refinery
applications should be controlled to produce weld hardness <200 HB in accordance with NACE
RP0472. These steels are not generally susceptible to SSC unless localized zones of hardness
above 237 HB are present.
• Blistering, HIC and SOHIC damage are not related to steel hardness.
v) Steelmaking
• Blistering and HIC damage are strongly affected by the presence of inclusions and laminations
which provide sites for diffusing hydrogen to accumulate.
• Steel chemistry and manufacturing methods also affect susceptibility and can be tailored to
produce the HIC resistant steels outlined in NACE Publication 8X194.
• Improving steel cleanliness and processing to minimize blistering and HIC damage may still
leave the steel susceptible to SOHIC.
• The disadvantage is that an absence of visual blistering may leave a false sense of security that
H S damage is not active yet subsurface SOHIC damage may be present.
2
• HIC is often found in so-called “dirty” steels with high levels of inclusions or other internal
discontinuities from the steel-making process.
vi) PWHT
• Blistering and HIC damage develop without applied or residual stress so that PWHT will not
prevent them from occuring.
• High local stresses or notch-like discontinuities such as shallow sulfide stress cracks can serve
as initiation sites for SOHIC. PWHT is highly effective in preventing or eliminating SSC by
reduction of both hardness and residual stress.
• SOHIC is driven by localized stresses so that PWHT is also somewhat effective in reducing
SOHIC damage.

--- Figure 5-21 – Schematic of hydrogen blistering and HIC damage. (pages 229-229) [figure_caption]
Figure 5-21 – Schematic of hydrogen blistering and HIC damage.

--- Figure 5-22 – Extensive hydrogen blistering on the surface of steel pressure vessel. (pages 229-229) [figure_caption]
Figure 5-22 – Extensive hydrogen blistering on the surface of steel pressure vessel.

--- Figure 5-23 – Cross-section of plate showing HIC damage in the shell of a trim cooler which had been (pages 230-230) [figure_caption]
Figure 5-23 – Cross-section of plate showing HIC damage in the shell of a trim cooler which had been

--- Figure 5-24 – High magnification photomicrograph of HIC damage. (pages 230-230) [figure_caption]
Figure 5-24 – High magnification photomicrograph of HIC damage.

--- Figure 5-25 – High magnification photomicrograph showing stepwise cracking nature of HIC (pages 231-231) [figure_caption]
Figure 5-25 – High magnification photomicrograph showing stepwise cracking nature of HIC

--- Figure 5-26 – Schematic showing hydrogen blistering that is accompanied by SOHIC damage at the (pages 231-231) [figure_caption]
Figure 5-26 – Schematic showing hydrogen blistering that is accompanied by SOHIC damage at the

--- 5.1.2.3.4 Affected Units or Equipment (pages 227-230) [section]
5.1.2.3.4 Affected Units or Equipment
a) Blistering, HIC, SOHIC and SSC damage can occur throughout the refinery wherever there is a wet H S
2
environment present.
b) In hydroprocessing units, increasing concentration of ammonium bisulfide above 2% increases the
potential for blistering, HIC and SOHIC.
c) Cyanides significantly increase the probability and severity of blistering, HIC and SOHIC damage. This
is especially true for the vapor recovery sections of the fluid catalytic cracking and delayed coking units.
Typical locations include fractionator overhead drums, fractionation towers, absorber and stripper
towers, compressor interstage separators and knockout drums and various heat exchangers,
condensers, and coolers. Sour water stripper and amine regenerator overhead systems are especially
prone to wet H S damage because of generally high ammonia bisulfide concentrations and cyanides.
2
d) SSC is most likely found in hard weld and heat affected zones and in high strength components
including bolts, relief valve springs, 400 Series SS valve trim, compressor shafts, sleeves and springs.
5.1.2.3.5 Appearance or Morphology of Damage
a) All four forms of wet H S damage are best illustrated though the pictures and diagrams shown in Figure
2
5-21 through Figure 5-30.
b) Hydrogen blisters appear as bulges on the ID or OD surface of the steel and can be found anywhere in
the shell plate or head of a pressure vessel. Blistering has been found on rare occasions in pipe and
very rarely in the middle of a weld. HIC damage can occur wherever blistering or subsurface
laminations are present.
c) In pressure-containing equipment, SOHIC and SSC damage is most often associated with the
weldments. SSC can also be found at any location where zones of high hardness are found in vessels
or in high strength steel components.
5.1.2.3.6 Prevention / Mitigation
a) Effective barriers that protect the surface of the steel from the wet H S environment can prevent
2
damage including alloy cladding and coatings.
b) Process changes that affect the pH of the water phase and/or ammonia or cyanide concentration can
help to reduce damage. A common practice is to utilize wash water injection to dilute the HCN
concentration, for example, in FCC gas plants. Cyanides can be converted to harmless thiocyanates by
injecting dilute streams of ammonium polysulfides. Injection facilities require careful design.
c) HIC-resistant steels can be used to minimize the susceptibility to blistering and HIC damage. Detailed
materials and fabrication guidance can be found in NACE Publication 8X194.
d) SSC can generally be prevented by limiting the hardness of welds and heat affected zones to 200 HB
maximum through preheat, PWHT, weld procedures and control of carbon equivalents. Depending on
the service environment, small zones of hardness up to 22 HRC should be resistant to SSC. Refer to
NACE RP0472 for additional details.
e) PWHT can also help to minimize susceptibility to SOHIC. PWHT has limited value in preventing
blistering and HIC damage from initiating but is beneficial in reducing residual stresses and strength
levels that might otherwise contribute to crack propagation.
f) Specialized corrosion inhibitors can be used.
5.1.2.3.7 Inspection and Monitoring
a) Process conditions should be evaluated by process engineers and corrosion/materials specialists to
identify piping and equipment where conditions are most likely to promote wet H S damage. Field
2
sampling of the free water phase should be performed on a periodic or as-needed basis to monitor
conditions or changes in conditions, particularly if water washing or polysulfide injection is used.
b) Inspection for wet H S damage generally focuses on weld seams and nozzles. Since the
2
consequences can be severe, refineries generally have a procedure to prioritize and execute inspection
5-44 API Recommended Practice 571 December 2003
for this type of damage. General notes on inspection for wet H S damage are included below.
2
However, for the development of more detailed inspection plans including methods, coverage and
surface preparation, the reader is directed to extensive recommendations on detection and repair
outlined in NACE RP0296.
c) Although cracks may be seen visually, crack detection is best performed with WFMT, EC, RT or ACFM
techniques. Surface preparation by grit blasting, high pressure water blasting or other methods is
usually required for WFMT but not for ACFM. PT cannot find tight cracks and should not be depended
on.
d) UT techniques including external SWUT can be used. SWUT is especially useful for volumetric
inspection and crack sizing. Electrical resistance instruments are not effective for measuring crack
depth.
e) Grinding out the crack or removal by thermal arc gouging is a viable method of crack depth
determination.
f) AET can be used for monitoring crack growth.
5.1.2.3.8 Related Mechanisms
a) SSC is a form of hydrogen stress cracking (hydrogen embrittlement). Refer to 4.5.7.
b) Amine cracking (see 5.1.2.2) and carbonate cracking (see 5.1.2.5) can also occur in wet H S
2
environments, may be similar in appearance, and are sometimes confused with the various forms of wet
H S damage.
2
5.1.2.3.9 References
1. NACE Standard RP0296, Guidelines for Detection, Repair and Mitigation of Cracking of Existing
Petroleum Refinery Pressure Vessels in Wet H S Environments, NACE International, Houston, TX.
2
2. MPC Report FS-26, Fitness-For Service Evaluation Procedures for Operating Pressure Vessels, Tanks,
and Piping in Refinery and Chemical Service, Draft 5, October 1995, Materials Properties Council, NY,
1995.
3. G.M. Buchheim, “Ways to Deal With Wet H S Cracking Revealed by Study,” Oil and Gas Journal, July 9,
2
1990, pp. 92-96.
4. R.B. Nielson et al, “Corrosion in Refinery Amine Systems,” Paper No. 571, CORROSION/95, NACE
International, Houston, TX, 1995.
5. NACE Standard RP0472, Methods and Controls to Prevent in-Service Environmental Cracking of
Carbon Steel Weldments in Corrosive Petroleum Refining Environments, NACE International, Houston,
TX.
6. NACE Publication 8X194, Materials and Fabrication Practices for New Pressure Vessels used in Wet
H S Refinery Service, NACE International, Houston, TX, 1994.
2
7. R.D. Kane, R.J. Horvath, and M.S. Cayard, editors, “Wet H S Cracking of Carbon Steels and
2
Weldments,” NACE International, Houston, TX, 1996.
8. NACE Standard MR0103, Materials Resistant to Sulfide Stress Cracking in Corrosive Petroleum Refining
Environments, NACE International, Houston, TX, 2003.
December 2003 API Recommended Practice 571 5-45
Figure 5-21 – Schematic of hydrogen blistering and HIC damage.
Figure 5-22 – Extensive hydrogen blistering on the surface of steel pressure vessel.
5-46 API Recommended Practice 571 December 2003
Figure 5-23 – Cross-section of plate showing HIC damage in the shell of a trim cooler which had been
cooling vapors off a HHPS vessel in a hydroprocessing unit.
Figure 5-24 – High magnification photomicrograph of HIC damage.

--- Figure 5-27 – Schematic of SOHIC damage at a fillet weld that is usually a combination of SSC and (pages 232-232) [figure_caption]
Figure 5-27 – Schematic of SOHIC damage at a fillet weld that is usually a combination of SSC and

--- Figure 5-28 – Photograph showing WFMT of SOHIC damage. (pages 232-232) [figure_caption]
Figure 5-28 – Photograph showing WFMT of SOHIC damage.

--- Figure 5-29 – Schematic of SSC damage of a hard weld. (pages 233-233) [figure_caption]
Figure 5-29 – Schematic of SSC damage of a hard weld.

--- Figure 5-30 – Schematic showing morphology of sulfide stress cracking in a hard heat affected zone. (pages 233-233) [figure_caption]
Figure 5-30 – Schematic showing morphology of sulfide stress cracking in a hard heat affected zone.

--- damage. (pages 231-233) [section]
damage.
Figure 5-26 – Schematic showing hydrogen blistering that is accompanied by SOHIC damage at the
weld.
5-48 API Recommended Practice 571 December 2003
Figure 5-27 – Schematic of SOHIC damage at a fillet weld that is usually a combination of SSC and
SOHIC.
Figure 5-28 – Photograph showing WFMT of SOHIC damage.
December 2003 API Recommended Practice 571 5-49
Figure 5-29 – Schematic of SSC damage of a hard weld.
Figure 5-30 – Schematic showing morphology of sulfide stress cracking in a hard heat affected zone.

--- 5.1.2.4 Hydrogen Stress Cracking - HF (pages 234-234) [section]
5.1.2.4 Hydrogen Stress Cracking - HF
5.1.2.4.1 Description of Damage
Hydrogen Stress Cracking is a form of environmental cracking that can initiate on the surface of high strength
low alloy steels and carbon steels with highly localized zones of high hardness in the weld metal and HAZ as
a result of exposure to aqueous HF acid environments.
5.1.2.4.2 Affected Materials
Carbon steel and low alloy steels.
5.1.2.4.3 Critical Factors
a) Steel hardness, strength and stress are the critical factors.
b) Susceptibility increases with increasing hardness. Hardness levels above Rockwell C 22 (237 BHN) are
highly susceptible. Time-to-failure decreases as the hardness increases (higher strength materials).
c) Under high levels of applied or residual tensile stress (from cold-forming or welding) embrittlement
results in cracking of susceptible steels.
d) Cracking may occur very rapidly, within hours after exposure to the HF environment, or considerable
time may pass before cracking initiates.
e) Hard microstructures may arise in welds, particularly in low heat input welds in the heat affected zones,
in low alloy steels, or may result from inadequate heat treatment.
5.1.2.4.4 Affected Units or Equipment
a) All piping and equipment exposed to HF acid at any concentration with hardness levels above the
recommended limit are subject to hydrogen stress cracking.
b) High strength low alloy steels such as ASTM A193-B7 bolts and compressor components are
susceptible.
c) ASTM A193B7M bolts are also susceptible if overtorqued.
5.1.2.4.5 Appearance or Morphology of Damage
a) This mode of cracking can only be confirmed by metallographic examination. The cracking will be
intergranular.
b) Produces surface breaking cracks, usually associated with weldments.
5.1.2.4.6 Prevention / Mitigation
a) PWHT is beneficial in reducing the hardness and residual stresses that render a steel susceptible to
SSC.
b) Typical low-strength carbon steels used in refinery applications should be controlled to produce weld
hardness <200 HB in accordance with NACE RP0472. These steels are not generally susceptible to
SCC unless localized zones of hardness above 237 HB are present.
c) Use carbon steels with Carbon Equivalents (CE) less than 0.43. Where CE is defined as:
CE = %C + %Mn/6+ %(Cr + Mo + V)/5 + %(Cu + Ni)/15
d) ASTM A193 grade B7M bolts are softer and lower strength than B7 bolts and are more resistant to
cracking.
e) Alloy cladding or nonmetallic coatings that provide an effective barrier and protect the surface of the
steel from hydrogen permeation will prevent cracking.
f) Alloy 400 is not susceptible to this form of cracking but may be susceptible to intergranular stress
corrosion cracking, particularly in the non-stress relieved condition (see 5.1.1.6).

--- 5.1.2.4.7 Inspection and Monitoring (pages 235-235) [section]
5.1.2.4.7 Inspection and Monitoring
a) Surface breaking cracks can be found by WFMT.
b) Hardness testing is the best method to determine the susceptibility of suspect material.
c) Zones of high hardness can sometimes be found on the process side in weld cover passes and
attachment welds that are not tempered (softened) by subsequent passes.
5.1.2.4.8 Related Mechanisms
This is the same mechanism that is responsible for sulfide stress corrosion cracking in wet H S environments
2
except that HF acid is generating the hydrogen. Blistering, HIC and SOHIC damage is similar to that found
in wet H S (see 5.1.2.3).
2
5.1.2.4.9 References
1. J. D. Dobis, D. R. Clarida and J. P. Richert, “Survey Reveals Nature of Corrosion in HF Alkylation Units,”
Oil and Gas Journal, March 6, 1995, Vol. 93, No.10, pp. 63-68.
2. ASM Metals Handbook, “Corrosion in Petroleum Refining and Petrochemical Operations,” Volume 13,
ASM International, Materials Park, OH.
3. NACE RP0472, Methods and Controls to Prevent in-Service Environmental Cracking of Carbon Steel
Weldments in Corrosive Petroleum Refining Environments, NACE International, Houston, TX.

--- Figure 5-31 – Carbonate cracking at and adjacent to the weldment in a non-PWHT piping weld in an (pages 238-238) [figure_caption]
Figure 5-31 – Carbonate cracking at and adjacent to the weldment in a non-PWHT piping weld in an

--- Figure 5-32 – Photomicrograph of a cross-section of carbonate cracking in the base metal. Cracks (pages 238-238) [figure_caption]
Figure 5-32 – Photomicrograph of a cross-section of carbonate cracking in the base metal. Cracks

--- Figure 5-33 – Photomicrograph of a cross-section of carbonate cracking in the base metal, initiating (pages 239-239) [figure_caption]
Figure 5-33 – Photomicrograph of a cross-section of carbonate cracking in the base metal, initiating

--- Figure 5-34 – Photomicrograph of a cross-section of carbonate cracking in the base metal, showing (pages 239-239) [figure_caption]
Figure 5-34 – Photomicrograph of a cross-section of carbonate cracking in the base metal, showing

--- 5.1.2.5 Carbonate Stress Corrosion Cracking (pages 236-239) [section]
5.1.2.5 Carbonate Stress Corrosion Cracking
5.1.2.5.1 Description of Damage
Carbonate stress corrosion cracking (often referred to as carbonate cracking) is the term applied to surface
breaking or cracks that occur adjacent to carbon steel welds under the combined action of tensile stress and
corrosion in carbonate-containing systems. It is a form of Alkaline Stress Corrosion Cracking (ASCC)
5.1.2.5.2 Affected Materials
Carbon steel and low alloy steels.
5.1.2.5.3 Critical Factors
a) Stress level and water chemistry are the critical factors.
b) Carbonate stress corrosion cracking can occur at relatively low levels of residual stress but usually
occurs at welds or cold worked areas that have not been stress relieved.
c) Cracking susceptibility increases with increasing pH and carbonate (CO -2) concentration. It can occur
3
under the following conditions:
i) Non-stress relieved carbon steel,
ii) pH > 9.0 and CO -2 > 100 ppm, or
3
iii) 8<pH<9.0 and CO -2 > 400 ppm.
3
d) If the equipment/piping contains a water phase with 50 wppm or greater H S at a pH of 7.6 or greater,
2
the equipment/piping is considered susceptible.
e) Cyanides have also been shown to increase cracking susceptibility.
f) In gas scrubbing units, cracking may occur when the CO content is above 2% and temperatures
2
exceed 200oF (93oC).
5.1.2.5.4 Affected Units or Equipment
a) Carbonate cracking has been most prevalent in the fluid catalytic cracking unit main fractionator
overhead condensing and reflux system, the downstream wet gas compression system, and the sour
water systems emanating from these areas. Both piping and vessels are affected.
b) Carbonate cracking has also occurred in piping and equipment in potassium carbonate, Catacarb and
CO removal facilities of hydrogen manufacturing units.
2
5.1.2.5.5 Appearance or Morphology of Damage
a) Carbonate cracking typically propagates parallel to the weld in the adjacent base metal, but can also
occur in the weld deposit or heat-affected zones.
b) The pattern of cracking observed on the steel surface is sometimes described as a spider web of small
cracks, which often initiate at or interconnect with weld-related flaws that serve as local stress raisers.
c) These cracks may be easily mistaken for SSC or SOHIC, however, the carbonate cracks are usually
further from the toe of the weld and have multiple parallel cracks (Figure 3.1.2.5.1 to Figure 3.1.2.5.4).
d) Carbonate cracks are surface breaking flaws that are predominantly intergranular in nature and typically
occur in as-welded carbon steel fabrications as a network of very fine, oxide-filled cracks.
5.1.2.5.6 Prevention / Mitigation
a) Application of a post-fabrication stress-relieving heat treatment of about 1150°F (621oC) is a proven
method of preventing carbonate cracking. Heat treatment requirements apply to repair welds as well as
internal and external attachment welds.
