Repository: mosadddeq01/SGCE-KG

# Cookiecutter Data Structure Template

<a target="_blank" href="https://cookiecutter-data-science.drivendata.org/">
</a>

this is my template for Data Science project

## Project Organization

```
├── LICENSE            <- Open-source license if one is chosen
├── Makefile           <- Makefile with convenience commands like `make data` or `make train`
├── README.md          <- The top-level README for developers using this project.
├── data
│   ├── external       <- Data from third party sources.
│   ├── interim        <- Intermediate data that has been transformed.
│   ├── processed      <- The final, canonical data sets for modeling.

File: 000/000-PreviouslyCoded/kept_text.txt (part 11 of 11)
--- Damage Mechanisms Affecting (pages 1-2) [section]
b) Cracking can be eliminated through the use of effective barrier coatings, solid or clad 300 Series SS,
Alloy 400 or other corrosion resistant alloys in lieu of carbon steel.
December 2003 API Recommended Practice 571 5-53
c) Water wash non-PWHT piping and equipment prior to steamout or heat treatment in hot carbonate
systems.
d) A metavanadate inhibitor can be used in hot carbonate systems in CO removal units in hydrogen
2
manufacturing units to prevent cracking. Proper dosing and oxidation of the inhibitor must be
maintained.
5.1.2.5.7 Inspection and Monitoring
a) The cracking can involve sporadic and rapid growth, depending on subtle changes in the process, so
monitoring has not typically been done. However, periodic monitoring of pH and CO -2 concentration in
3
FCC sour waters should be done to determine cracking susceptibility.
b) Although cracks may be seen visually, crack detection is best performed with WFMT or ACFM
techniques. Surface preparation by grit blasting, high pressure water blasting or other methods is
usually required for WFMT. PT usually cannot find tight or scale filled cracks and should not be used.
c) There is usually much branching so crack depths may be measured with a suitable UT technique
including external SWUT. Electrical resistance type instruments that measure crack depth are not
effective because the cracks typically contain magnetic iron oxide.
d) This cracking is not susceptible to extension by grinding. Grinding out the cracks is a viable method of
crack depth determination.
e) AET can be used for monitoring crack growth and locating growing cracks.
5.1.2.5.8 Related Mechanisms
Carbonate cracking is more properly termed carbonate stress corrosion cracking and is a form of Alkaline
Stress Corrosion Cracking (ASCC). Amine cracking (see 5.1.2.2) and caustic stress corrosion cracking (see
4.5.3) are two other similar forms of ASCC.
5.1.2.5.9 References
1. J.H. Kmetz and D.J. Truax, “Carbonate Stress Corrosion Cracking of Carbon Steel in Refinery FCC Main
Fractionator Overhead Systems,” CORROSION/90, Paper No. 206, NACE International, Houston, TX,
1990.
2. H.U. Schutt, “Intergranular Wet Hydrogen Sulfide Cracking,” CORROSION/92, Paper No. 454, NACE
International, Houston, TX, 1992.
3. E. Mirabel et al, “Carbonate-type Cracking in an FCC Wet Gas Compressor Station,” Materials
Performance, July, 1991, pp. 41-45.
4. NACE Standard RP0296, Guidelines for Detection, Repair and Mitigation of Cracking of Existing
Petroleum Refinery Pressure Vessels in Wet H S Environments, NACE International, Houston, TX.
2
5-54 API Recommended Practice 571 December 2003
Figure 5-31 – Carbonate cracking at and adjacent to the weldment in a non-PWHT piping weld in an
FCC gas plant after 15 years service.
Figure 5-32 – Photomicrograph of a cross-section of carbonate cracking in the base metal. Cracks
initiate from the I.D. surface (left side). Unetched.
December 2003 API Recommended Practice 571 5-55
Figure 5-33 – Photomicrograph of a cross-section of carbonate cracking in the base metal, initiating
at a corrosion pit on the ID surface. Unetched.
Figure 5-34 – Photomicrograph of a cross-section of carbonate cracking in the base metal, showing
the branched nature of the cracking. Etched.

--- 5.1.3 Other Mechanisms (pages 240-240) [section]
5.1.3 Other Mechanisms
5.1.3.1 High Temperature Hydrogen Attack (HTHA)
5.1.3.1.1 Description of Damage
a) High temperature hydrogen attack results from exposure to hydrogen at elevated temperatures and
pressures. The hydrogen reacts with carbides in steel to form methane (CH ) which cannot diffuse
4
through the steel. The loss of carbide causes an overall loss in strength.
b) Methane pressure builds up, forming bubbles or cavities, microfissures and fissures that may combine
to form cracks.
c) Failure can occur when the cracks reduce the load carrying ability of the pressure containing part.
5.1.3.1.2 Affected Materials
In order of increasing resistance: carbon steel, C-0.5Mo, Mn-0.5Mo, 1Cr-0.5Mo, 1.25Cr-0.5Mo, 2.25Cr-1Mo,
2.25Cr-1Mo-V, 3Cr-1Mo, 5Cr-0.5Mo and similar steels with variations in chemistry.
5.1.3.1.3 Critical Factors
a) For a specific material, HTHA is dependent on temperature, hydrogen partial pressure, time and stress.
Service exposure time is cumulative.
b) HTHA is preceded by a period of time when no noticeable change in properties is detectable by normal
inspection techniques.
c) The incubation period is the time period during which enough damage has occurred to be measured
with available inspection techniques and may vary from hours at very severe conditions to many years.
d) Figure 5-35 contains curves that show a temperature/hydrogen partial pressure safe operating envelope
for carbon and low alloy steels. Additional information on HTHA can be found in API RP 941.
e) The curves are reasonably conservative for carbon steel up to about 10,000 psi hydrogen partial
pressure.
f) 300 Series SS, as well as 5Cr, 9Cr and 12 Cr alloys, are not susceptible to HTHA at conditions normally
seen in refinery units.
5.1.3.1.4 Affected Units
a) Hydroprocessing units, such as hydrotreaters (desulfurizers) and hydrocrackers, catalytic reformers,
hydrogen producing units and hydrogen cleanup units, such as pressure swing absorption units, are all
susceptible to HTHA.
b) Boiler tubes in very high pressure steam service.
5.1.3.1.5 Appearance or Morphology of Damage
a) HTHA can be confirmed through the use of specialized techniques including metallographic analysis of
damaged areas as described below (Figure 5-36).
b) The hydrogen/carbon reaction can cause surface decarburization of steel. If the diffusion of carbon to
the surface is limiting, the reaction can result in internal decarburization, methane formation and
cracking.
c) In the early stages of HTHA, bubbles/cavities can be detected in samples by a scanning microscope,
although it may be difficult to tell the difference between HTHA cavities and creep cavities. Some
refinery services expose low alloy steels to both HTHA and creep conditions. Early stages of HTHA can
only be confirmed through advanced metallographic analysis of damaged areas (Figure 5-37).
d) In later stages of damage, decarburization and/or fissures can be seen by examining samples under a
microscope and may sometimes be seen by in-situ metallography (Figure 5-38).
e) Cracking and fissuring are intergranular and occur adjacent to pearlite (iron carbide) areas in carbon
steels.

--- Figure 5-35 – Recommended pressure and H partial pressure limits per API 941. (Ref. 1) (pages 242-242) [figure_caption]
Figure 5-35 – Recommended pressure and H partial pressure limits per API 941. (Ref. 1)

--- Figure 5-36 – Brittle appearing failure of a pipe section due to HTHA. (pages 243-243) [figure_caption]
Figure 5-36 – Brittle appearing failure of a pipe section due to HTHA.

--- Figure 5-37 – High magnification photomicrograph showing microfissuring. (pages 243-243) [figure_caption]
Figure 5-37 – High magnification photomicrograph showing microfissuring.

--- Figure 5-38 – High magnification photomicrograph showing linkup of microfissures to form (pages 244-244) [figure_caption]
Figure 5-38 – High magnification photomicrograph showing linkup of microfissures to form

--- 5.1.3.1.6 Prevention/Mitigation (pages 241-244) [section]
5.1.3.1.6 Prevention/Mitigation
a) Use alloy steels with chromium and molybdenum to increase carbide stability thereby minimizing
methane formation. Other carbide stabilizing elements include tungsten and vanadium.
b) Normal design practice is to use a 25oF to 50oF (14oC to 28oC) safety factor approach when using the
API RP 941 curves.
c) While the curves have served the industry well, there have been several failures of C-0.5Mo steels in
refinery service under conditions that were previously considered safe. C-0.5Mo carbide stability under
HTHA conditions may be due at least in part to the different carbides formed during the various heat
treatments applied to the fabricated equipment.
d) As a result of the problems with the 0.5 Mo alloy steels, its curve has been removed from the main set
of curves and the material is not recommended for new construction in hot hydrogen services. For
existing equipment, this concern has prompted an economic review of inspection cost versus
replacement with a more suitable alloy. Inspection is very difficult because problems have occurred in
weld heat affected zones as well as base metal away from welds.
e) 300 Series SS overlay and/or roll bond clad material is used in hydrogen service where the base metal
does not have adequate sulfidation resistance. Although it is recognized that properly metallurgically
bonded austenitic overlay/clad will decrease the hydrogen partial pressure seen by the underlying
metal, most refiners make sure the base metal has adequate resistance to HTHA under service
conditions. In some cases, refiners take the decrease in partial pressure into account when evaluating
the need for hydrogen outgassing while shutting down heavy wall equipment.
5.1.3.1.7 Inspection and Monitoring
a) Damage may occur randomly in welds or weld heat affected zones as well as the base metal, making
monitoring and detection of HTHA in susceptible materials extremely difficult.
b) Ultrasonic techniques using a combination of velocity ratio and backscatter have been the most
successful in finding fissuring and/or serious cracking.
c) In-situ metallography can only detect microfissuring, fissuring and decarburization near the surface.
However, most equipment has decarburized surfaces due to the various heat treatments used during
fabrication.
d) Visual inspection for blisters on the inside surface may indicate methane formation and potential HTHA.
However, HTHA may frequently occur without the formation of surface blisters.
e) Other conventional forms of inspection, including WFMT and RT, are severely limited in their ability to
detect anything except the advanced stages of damage where cracking has already developed.
f) AET is not a proven method for the detection of damage.
5.1.3.1.8 Related Mechanisms
A form of HTHA can occur in boiler tubes and is referred to by the fossil utility industry as hydrogen damage.
5.1.3.1.9 References
1. API RP 941, Steels for Hydrogen Service at Elevated Temperatures and Pressures in Petroleum
Refineries and Petrochemical Plants, American Petroleum Institute, Washington, D.C.
2. J. Vitovec, F.H., “The Growth Rate of Fissures During Hydrogen Attack of Steels,” API Division of
Refining, Vol. 44 {III} 1964, pp. 179-188.
3. Materials Property Council Report FS-26, “Fitness-for Service Evaluation Procedures for Operating
Pressure Vessels, Tanks, and Piping in Refinery and Chemical Service,” Draft 5, Materials Properties
Council, NY, 1995.
5-58 API Recommended Practice 571 December 2003
Figure 5-35 – Recommended pressure and H partial pressure limits per API 941. (Ref. 1)
2
December 2003 API Recommended Practice 571 5-59
Figure 5-36 – Brittle appearing failure of a pipe section due to HTHA.
Figure 5-37 – High magnification photomicrograph showing microfissuring.
5-60 API Recommended Practice 571 December 2003
Figure 5-38 – High magnification photomicrograph showing linkup of microfissures to form
continuous cracks. Note that damage is accompanied by a significant amount of decarburization.

--- 5.1.3.2 Titanium Hydriding (pages 245-245) [section]
5.1.3.2 Titanium Hydriding
5.1.3.2.1 Description of Damage
Hydriding of titanium is a metallurgical phenomenon in which hydrogen diffuses into the titanium and reacts
to form an embrittling hydride phase. This can result in a complete loss of ductility with no noticeable sign of
corrosion or loss in thickness.
5.1.3.2.2 Affected Materials
Titanium alloys.
5.1.3.2.3 Critical Factors
a) The critical factors are metal temperature, solution chemistry and alloy composition.
b) This is a phenomenon that occurs in specific environments at temperatures above 165oF (74oC) and at
a pH below 3, pH above 8 or neutral pH with high H S content.
2
c) Galvanic contact between titanium and more active materials such as carbon steel and 300 Series SS
promotes damage. However, hydriding can occur in the absence of a galvanic coupling.
d) Embrittlement occurs over a period of time as hydrogen is absorbed by the component and reacts to
form embrittling hydride phases. The depth and extent of hydriding will continue to increase until a
complete loss of ductility results.
e) Hydriding has also occurred in some chemical environments as a result of the corrosion of iron which
has been accidentally embedded into the surface of titanium during fabrication. Corrosion of iron and
iron sulfide scale in the process streams brought in from upstream units can result in hydrogen pickup.
f) The solubility of hydrogen in pure titanium and alpha-beta alloys is limited (50 - 300 ppm) and once this
is exceeded, hydride is formed. Beta alloys, on the other hand, are more tolerant of hydrogen and 2000
ppm can be tolerated.
5.1.3.2.4 Affected Units or Equipment
a) Damage has occurred primarily in sour water strippers and amine units in the overhead condensers,
heat exchanger tubes, piping and other titanium equipment operating above about 165°F (74°C).
b) Hydriding can also occur in hydrogen atmospheres at temperatures >350°F (177°C), especially in the
absence of moisture or oxygen.
c) Cathodically protected equipment with protection potentials <-0.9 v sce.
5.1.3.2.5 Appearance or Morphology of Damage
a) Titanium hydriding is a metallurgical change that is not readily apparent, and can only be confirmed
through metallurgical techniques (Figure 5-39, Figure 5-40 and Figure 5-41) or mechanical testing.
b) A quick test for embrittlement is a bend test or a crush test in a vice. Unaffected titanium will be crushed
in a ductile fashion while embrittled components will crack and/or shatter with little or no sign of ductility.
c) Heat exchanger tubes that have become embrittled may remain intact until disturbed by removal of the
bundle for inspection. The tubes crack as the bundle flexes when it is removed.
d) Cracking can occur if there is an attempt to re-roll tube ends that have become embrittled.
e) Another possible damage mode that has occurred is ignition and fire of titanium tubes. Metallographic
examination of titanium tubes from a bundle that burned showed significant amounts of hydride,
especially in the vicinity of the metal that had been melted.
5.1.3.2.6 Prevention / Mitigation
a) Titanium should not be used in known hydriding services such as amine or sour water, where the
possibility of a leak is not acceptable.

--- Figure 5-39 – Titanium heat exchanger tube that failed from hydriding in a sour water cooler. The (pages 247-247) [figure_caption]
Figure 5-39 – Titanium heat exchanger tube that failed from hydriding in a sour water cooler. The

--- Figure 5-40 – High magnification photomicrograph of a cross-section of the tube shown in Figure (pages 247-247) [figure_caption]
Figure 5-40 – High magnification photomicrograph of a cross-section of the tube shown in Figure

--- Figure 5-41 – Another high magnification photomicrograph of a cross-section of the tube showing (pages 248-248) [figure_caption]
Figure 5-41 – Another high magnification photomicrograph of a cross-section of the tube showing

--- Table 5-3. (pages 249-249) [figure_caption]
Table 5-3.

--- 5.1.3.2.7 Inspection and Monitoring (pages 246-248) [section]
5.1.3.2.7 Inspection and Monitoring
a) Specialized eddy current techniques are reported to have been able to detect hydriding damage.
b) There are no other techniques to monitor or inspect for titanium hydriding other than the metallurgical
and/or mechanical methods mentioned above.
5.1.3.2.8 Related Mechanisms
Hydriding is a damage mechanism that is unique to a few materials including alloys of titanium and
zirconium.
5.1.3.2.9 References
1. B.E. Hopkinson and O. Fermin Herandez, “Use of Titanium in Petroleum Refining,” Materials
Performance, September, 1990, pp.48-52.
2. J.B. Cotton, “Using Titanium in the Chemical Plant,” Chemical Engineering Progress, Volume 66 , No.
10, 1907, p. 57.
3. L.C. Covington, “Factors Affecting the Hydrogen Embrittlement of Titanium,” NACE Paper No.75,
CORROSION/75, NACE International, Houston, TX, 1975.
4. L.C. Covington, “The Influence of Surface Condition and Environment on the Hydriding of Titanium,”
CORROSION, Volume 35, No. 8, 1979, pp. 378-382.
5. I. Phillips, P. Pool and L.L. Shreir, “Hydride Formation During Cathodic Polarization of Ti” and “Effect of
Temperature and pH of Solution on Hydride Growth,” Corrosion Science, Volume 14, 1974, pp. 533-
542.
6. L.A. Charlot and R.H. Westerman, “Low Temperature Hydriding of Zircaloy-2 and Titanium in Aqueous
Solutions,” Electrochemical Technology, Volume 6, 1968.
7. R.W. Schutz, J.S. Grauman., and C. Covington, “Determination of Cathodic Protection Limits for
Prevention of Titanium Tube Hydride Embrittlement in Salt Water,” NACE Paper No. 110,
CORROSION/89, NACE International, Houston, TX, 1989.
8. Z.F. Wang, C.L. Briant and K.S. Kumar, “Electrochemical, Galvanic and Mechanical Responses of
Grade 2 Titanium in 6% Sodium Chloride Solution, CORROSION, Volume 55, No. 2, 1999, pp. 128-138.
December 2003 API Recommended Practice 571 5-63
Figure 5-39 – Titanium heat exchanger tube that failed from hydriding in a sour water cooler. The
cooling medium is sea water.
Figure 5-40 – High magnification photomicrograph of a cross-section of the tube shown in Figure
5-39 through the crack tip. Mag. 200x.
5-64 API Recommended Practice 571 December 2003
Figure 5-41 – Another high magnification photomicrograph of a cross-section of the tube showing
more of the cross section through the tip of the crack. TI hydrides are more clearly discernable.
Mag. 400x.

--- Table 5-3 – Key to Damage Mechanisms (pages 250-250) [figure_caption]
Table 5-3 – Key to Damage Mechanisms

--- 5.2 Process Unit PFD’s (pages 249-249) [section]
5.2 Process Unit PFD’s
Simplified process flow diagrams for several process units commonly found in many refineries are shown in
this section. The PFD’s are highlighted to show some of the areas within the unit where many of the primary
damage mechanisms can be found. The reader should be advised that this is not intended to be an all
inclusive list of the damage mechanisms but should serve as a starting point for some of the major
considerations.
A key to the Damage Mechanisms Numbering use on the PFD’s for the following process units is shown in
Table 5-3.
The process flow diagrams included in this section are:
5.2.1 Crude Unit / Vacuum
See Figure 5-42.
5.2.2 Delayed Coker
See Figure 5-43.
5.2.3 Fluid Catalytic Cracking
See Figure 5-44.
5.2.4 FCC Light Ends Recovery
See Figure 5-45.
5.2.5 Catalytic Reforming – CCR
See Figure 5-46.
5.2.6 Catalytic Reforming – Fixed Bed
See Figure 5-47.
5.2.7 Hydroprocessing Units – Hydrotreating, Hydrocracking
See Figure 5-48.
5.2.8 Sulfuric Acid Alkylation
See Figure 5-49.
5.2.9 HF Alkylation
See Figure 5-50.
5.2.10 Amine Treating
See Figure 5-51.
5.2.11 Sulfur Recovery
See Figure 5-52.
5.2.12 Sour Water Stripper
See Figure 5-53.
5.2.13 Isomerization
See Figure 5-54.
5.2.14 Hydrogen Reforming
See Figure 5-55.

--- Figure 5-42 – Crude Unit / Vacuum (pages 251-251) [figure_caption]
Figure 5-42 – Crude Unit / Vacuum

--- Figure 5-43 – Delayed Coker (pages 252-252) [figure_caption]
Figure 5-43 – Delayed Coker

--- Figure 5-44 – Fluid Catalytic Cracking (pages 253-253) [figure_caption]
Figure 5-44 – Fluid Catalytic Cracking

--- Figure 5-45 – FCC Light Ends Recovery (pages 254-254) [figure_caption]
Figure 5-45 – FCC Light Ends Recovery

--- Figure 5-46 – Catalytic Reforming – CCR (pages 255-255) [figure_caption]
Figure 5-46 – Catalytic Reforming – CCR

--- Figure 5-47 – Catalytic Reforming – Fixed Bed (pages 256-256) [figure_caption]
Figure 5-47 – Catalytic Reforming – Fixed Bed

--- Figure 5-48 – Hydroprocessing - Hydrotreating, Hydrocracking (pages 257-257) [figure_caption]
Figure 5-48 – Hydroprocessing - Hydrotreating, Hydrocracking

--- Figure 5-49 – Sulfuric Acid Alkylation (pages 258-258) [figure_caption]
Figure 5-49 – Sulfuric Acid Alkylation

--- Figure 5-50 – HF Alkylation (pages 259-259) [figure_caption]
Figure 5-50 – HF Alkylation

--- Figure 5-51 – Amine Treating (pages 260-260) [figure_caption]
Figure 5-51 – Amine Treating

--- Figure 5-52 – Sulfur Recovery (pages 261-261) [figure_caption]
Figure 5-52 – Sulfur Recovery

--- Figure 5-53 – Sour Water Stripper (pages 262-262) [figure_caption]
Figure 5-53 – Sour Water Stripper

--- Figure 5-54 – Isomerization (pages 263-263) [figure_caption]
Figure 5-54 – Isomerization

--- Figure 5-55 – Hydrogen Reforming (pages 264-264) [figure_caption]
Figure 5-55 – Hydrogen Reforming

--- 1 Sulfidation 33 885oF (475oC) Embrittlement (pages 250-264) [section]
1 Sulfidation 33 885oF (475oC) Embrittlement
2 Wet H S Damage (Blistering/HIC/SOHIC/SSC) 34 Softening (Spheroidization)
2
3 Creep / Stress Rupture 35 Reheat Cracking
4 High temp H /H S Corrosion 36 Sulfuric Acid Corrosion
2 2
5 Polythionic Acid Cracking 37 Hydrofluoric Acid Corrosion
6 Naphthenic Acid Corrosion 38 Flue Gas Dew Point Corrosion
7 Ammonium Bisulfide Corrosion 39 Dissimilar Metal Weld (DMW) Cracking
8 Ammonium Chloride Corrosion 40 Hydrogen Stress Cracking in HF
9 HCl Corrosion 41 Dealloying (Dezincification/ Denickelification)
10 High Temperature Hydrogen Attack 42 CO Corrosion
2
11 Oxidation 43 Corrosion Fatigue
12 Thermal Fatigue 44 Fuel Ash Corrosion
13 Sour Water Corrosion (acidic) 45 Amine Corrosion
14 Refractory Degradation 46 Corrosion Under Insulation (CUI)
15 Graphitization 47 Atmospheric Corrosion
16 Temper Embrittlement 48 Ammonia Stress Corrosion Cracking
17 Decarburization 49 Cooling Water Corrosion
18 Caustic Cracking 50 Boiler Water / Condensate Corrosion
19 Caustic Corrosion 51 Microbiologically Induced Corrosion (MIC)
20 Erosion / Erosion-Corrosion 52 Liquid Metal Embrittlement
21 Carbonate SCC 53 Galvanic Corrosion
22 Amine Cracking 54 Mechanical Fatigue
23 Chloride Stress Corrosion Cracking 55 Nitriding
24 Carburization 56 Vibration-Induced Fatigue
25 Hydrogen Embrittlement 57 Titanium Hydriding
27 Thermal Shock 58 Soil Corrosion
28 Cavitation 59 Metal Dusting
29 Graphitic Corrosion (see Dealloying) 60 Strain Aging
30 Short term Overheating – Stress Rupture 61 Steam Blanketing
31 Brittle Fracture 62 Phosphoric Acid Corrosion
32 Sigma Phase/ Chi Embrittlement 63 Phenol (carbolic acid) Corrosion
33 885oF (475oC) Embrittlement
December 2003 API Recommended Practice 571 5-67
Figure 5-42 – Crude Unit / Vacuum
5-68 API Recommended Practice 571 December 2003
Figure 5-43 – Delayed Coker
December 2003 API Recommended Practice 571 5-69
Figure 5-44 – Fluid Catalytic Cracking
5-70 API Recommended Practice 571 December 2003
Figure 5-45 – FCC Light Ends Recovery
December 2003 API Recommended Practice 571 5-71
Figure 5-46 – Catalytic Reforming – CCR
5-72 API Recommended Practice 571 December 2003
Figure 5-47 – Catalytic Reforming – Fixed Bed
December 2003 API Recommended Practice 571 5-73
Figure 5-48 – Hydroprocessing - Hydrotreating, Hydrocracking
5-74 API Recommended Practice 571 December 2003
Figure 5-49 – Sulfuric Acid Alkylation
December 2003 API Recommended Practice 571 5-75
Figure 5-50 – HF Alkylation
5-76 API Recommended Practice 571 December 2003
Figure 5-51 – Amine Treating
December 2003 API Recommended Practice 571 5-77
Figure 5-52 – Sulfur Recovery
5-78 API Recommended Practice 571 December 2003
Figure 5-53 – Sour Water Stripper
December 2003 API Recommended Practice 571 5-79
Figure 5-54 – Isomerization
5-80 API Recommended Practice 571 December 2003
Figure 5-55 – Hydrogen Reforming

--- APPENDIX A (pages 265-266) [section]
APPENDIX A
TECHNICAL INQUIRIES
A.1 Introduction..............................................................................................................................1
A.2 Inquiry Format..........................................................................................................................1

--- A.1 Introduction (pages 267-270) [section]
A.1 Introduction
API will consider written requests for interpretations of API Recommended Practice 571. The API staff will
make such interpretations in writing after consulting, if necessary, with the appropriate committee officers and
committee members. The API committee responsible for maintaining RP 571 meets regularly to consider
written requests for interpretations and revisions and to develop new criteria dictated by technological
development. The committee’s activities in this regard are limited strictly to interpretations of the document
and to the consideration of revisions to the current edition of the document on the basis of new data or
technology. As a matter of policy, API does not approve, certify, rate, or endorse any item, construction,
proprietary device, or activity, and accordingly, inquiries that require such consideration will be returned.
Moreover, API does not act as a consultant on specific engineering problems or on the general understanding
or application of RP 571. If, based on the inquiry information submitted, it is the opinion of the committee that
the inquirer should seek other assistance, the inquiry will be returned with the recommendation that such
assistance be obtained. All inquiries that cannot be understood because they lack information will be
returned.
A.2 Inquiry Format
A.2.1 Inquiries shall be limited strictly to requests for interpretation of RP 571 or to the consideration of
revisions to the document on the basis of new data or technology. Inquiries shall be submitted in the format
described in A.2.2 through A.2.5.
A.2.2 The scope of an inquiry shall be limited to a single subject or a group of closely related subjects.
An inquiry concerning two or more unrelated subjects will be returned.
A.2.3 An inquiry shall start with a background section that states the purpose of the inquiry, which would
be either to obtain an interpretation of RP 571 or to propose a revision to the document. The background
section shall concisely provide the information needed for the committee’s understanding of the inquiry (with
sketches as necessary) and shall cite the applicable edition, revision, paragraphs, figures, and tables.
A.2.4 After the background section, an inquiry’s main section shall state the inquiry as a condensed,
precise question, omitting superfluous background information and, where appropriate, posing the question so
that the reply could take the form of “yes” or “no” (perhaps with provisos). This inquiry statement should be
technically and editorially correct. The inquirer shall state what he or she believes the document requires. If
the inquirer believes a revision to RP 571 is needed, he or she shall provide the recommended wording.
A.2.5 The inquirer shall include his or her name and mailing address. The inquiry should be typed.
However, legible handwritten inquiries will be considered. Inquiries should be submitted to: Director of the
Manufacturing, Distribution and Marketing Department, American Petroleum Institute, 1220 L Street, N.W.,
Washington, D.C. 20005.
Additional copies are available through Global Engineering
Documents at (800) 854-7179 or (303) 397-7956
Information about API Publications, Programs and Services is
available on the World Wide Web at http://www.api.org
Product No: C57101
