Repository: mosadddeq01/SGCE-KG

# SGCE-KG: Semantic Graph Construction and Entity Knowledge Graph

A comprehensive pipeline for extracting entities and constructing knowledge graphs from textual documents, with a focus on technical documents and standards.

## Overview

SGCE-KG is a research project that implements an end-to-end pipeline for knowledge graph construction from documents. The system processes PDF documents, extracts structured information, identifies entities, and builds context-enriched knowledge graphs suitable for downstream analysis and querying.

File: 000_data_FirstTryOnFewChunks/pdf_to_json/kept_sections_manuallyEdited_SmallForChunkingTest.json
[
 {
    "title": "4.2 Mechanical and Metallurgical Failure Mechanisms",
    "start_page": 27,
    "end_page": 30,
    "text": "4.2 Mechanical and Metallurgical Failure Mechanisms\n4.2.1 Graphitization\n4.2.1.1 Description of Damage\na) Graphitization is a change in the microstructure of certain carbon steels and 0.5Mo steels after long-term\noperation in the 800oF to 1100oF (427oC to 593oC) range that may cause a loss in strength, ductility,\nand/or creep resistance.\nb) At elevated temperatures, the carbide phases in these steels are unstable and may decompose into\ngraphite nodules. This decomposition is known as graphitization.\n4.2.1.2 Affected Materials\nSome grades of carbon steel and 0.5Mo steels.\n4.2.1.3 Critical Factors\na) The most important factors that affect graphitization are the chemistry, stress, temperature, and time of\nexposure.\nb) In general, graphitization is not commonly observed. Some steels are much more susceptible to\ngraphitization than others, but exactly what causes some steels to graphitize while others are resistant is\nnot well understood. It was originally thought that silicon and aluminum content played a major role but it\nhas been shown that they have negligible influence on graphitization.\nc) Graphitization has been found in low alloy C-Mo steels with up to 1% Mo. The addition of about 0.7%\nchromium has been found to eliminate graphitization.\nd) Temperature has an important effect on the rate of graphitization. Below 800oF (427oC), the rate is\nextremely slow. The rate increases with increasing temperature.\ne) There are two general types of graphitization. First is random graphitization in which the graphite\nnodules are distributed randomly throughout the steel. While this type of graphitization may lower the\nroom-temperature tensile strength some, it does not usually lower the creep resistance.\nf) The second and more damaging type of graphitization results in chains or local planes of concentrated\ngraphite nodules. This form of graphitization can result in a significant reduction in load bearing capacity\nwhile increasing the potential for brittle fracture along this plane. The two forms of this graphitization are\nweld heat affected zone graphitization and non-weld graphitization.\ni) Weld heat affected zone graphitization is most frequently found in the heat-affected zone adjacent\nto welds in a narrow band, corresponding to the low temperature edge of the heat affected zone.\nIn multipass welded butt joints, these zones overlap each other, covering the entire cross-section.\nGraphite nodules can form at the low temperature edge of these heat affected zones, resulting in a\nband of weak graphite extending across the section. Because of its appearance, this graphite\nformation within heat affected zones is called eyebrow graphitization.\n4-2 API Recommended Practice 571 December 2003\nii) Non-weld graphitization is a form of localized graphitization that sometimes occurs along planes of\nlocalized yielding in steel. It also occurs in a chain-like manner in regions that have experienced\nsignificant plastic deformation as a result of cold working operations or bending.\ng) The extent and degree of graphitization is usually reported in a qualitative fashion (none, slight,\nmoderate, severe). Although it is difficult to predict the rate at which it forms, severe heat affected zone\ngraphitization can develop in as little as 5 years at service temperatures above 1000oF (538oC). Very\nslight graphitization would be expected to be found after 30 to 40 years at 850oF (454oC). Time-\nTemperature-Transformation curves for heat affected zone graphitization can be found in Reference 2.\n4.2.1.4 Affected Units or Equipment\na) Primarily hot-wall piping and equipment in the FCC, catalytic reforming and coker units.\nb) Bainitic grades are less susceptible than coarse pearlitic grades.\nc) Few failures directly attributable to graphitization have been reported in the refining industry. However,\ngraphitization has been found where failure resulted primarily from other causes. Several serious cases\nof graphitization have occurred in the reactors and piping of fluid catalytic cracking units, as well as with\ncarbon steel furnace tubes in a thermal cracking unit and the failure of seal welds at the bottom tube\nsheet of the vertical boiler in a fluid catalytic cracker waste heat boiler. A graphitization failure was\nreported on a C-0.5Mo catalytic reformer reactor/interheater line long seam weld.\nd) Where concentrated eyebrow graphitization occurs along heat affected zones, the creep rupture strength\nmay be drastically lowered. Slight to moderate amounts of graphite along the heat-affected zones do not\nappear to significantly lower room or high-temperature properties.\ne) Graphitization seldom occurs on boiling surface tubing but did occur in low alloy C-0.5Mo tubes and\nheaders during the 1940’s. Economizer tubing, steam piping and other equipment that operates in the\nrange of temperatures of 850oF to 1025oF (441oC to 552oC) is more likely to suffer graphitization.\n4.2.1.5 Appearance or Morphology of Damage\na) Damage due to graphitization is not visible or readily apparent and can only be observed by\nmetallographic examination (Figure 4-1 and Figure 4-2).\nb) Advanced stages of damage related to loss in creep strength may include microfissuring/microvoid\nformation, subsurface cracking or surface connected cracking.\n4.2.1.6 Prevention / Mitigation\nGraphitization can be prevented by using chromium containing low alloy steels for long-term operation above\n800oF (427 oC).\n4.2.1.7 Inspection and Monitoring\na) Evidence of graphitization is most effectively evaluated through removal of full thickness samples for\nexamination using metallographic techniques. Damage may occur midwall so that field replicas may be\ninadequate.\nb) Advanced stages of damage related to loss in strength include surface breaking cracks or creep\ndeformation that may be difficult to detect.\n4.2.1.8 Related Mechanisms\nSpheroidization (see 4.2.2) and graphitization are competing mechanisms that occur at overlapping\ntemperature ranges. Spheroidization tends to occur preferentially above 1025oF (551oC), while graphitization\npredominates below this temperature.\n4.2.1.9 References\n1. H. Thielsch, “Defects and Failures in Pressure Vessels and Piping,” Rheinhold Publishing Co., New\nYork, 1965, pp. 49-83.\nDecember 2003 API Recommended Practice 571 4-3\n2. J.R. Foulds and R. Viswanathan, “Graphitization of Steels in Elevated-Temperature Service,”\nProceedings of the First International Symposium: Microstructures and Mechanical Properties of Aging\nMaterials, November, 1992.\n3. R.D. Port, “Non-Weld Related Graphitization Failures,” CORROSION/89, Paper #248, (Houston: NACE\n1989).\n4. ASM Metals Handbook, “Properties and Selection: Iron, Steels, and High-Performance Alloys,” Volume\n1, ASM International, Materials Park, OH.\n5. D.N. French, “Microstructural Degradation,” The National Board of Boiler and Pressure Vessel\nInspectors, http://www.nationalboard.com, June 2001.\n6. Joseph G. Wilson, “Graphitization of Steel in Petroleum Refining Equipment and the Effect of\nGraphitization of Steel on Stress-Rupture Properties,” WRC Bulletin Series, No.32, January, 1957.",
    "kind": "section"
  },
  {
    "title": "4.2.2 Softening (Spheroidization)",
    "start_page": 31,
    "end_page": 33,
    "text": "4.2.2 Softening (Spheroidization)\n4.2.2.1 Description of Damage\nSpheroidization is a change in the microstructure of steels after exposure in the 850oF to 1400oF (440oC to\n760oC) range, where the carbide phases in carbon steels are unstable and may agglomerate from their\nnormal plate-like form to a spheroidal form, or from small, finely dispersed carbides in low alloy steels like\n1Cr-0.5Mo to large agglomerated carbides. Spheroidization may cause a loss in strength and/or creep\nresistance.\n4.2.2.2 Affected Materials\nAll commonly used grades of carbon steel and low alloy steels including C-0.5Mo, 1Cr-0.5Mo,1.25Cr-0.5Mo,\n2.25Cr-1Mo, 3Cr -1Mo, 5Cr-0.5Mo, and 9Cr-1Mo steels.\n4.2.2.3 Critical Factors\na) Metal chemistry, microstructure, exposure time, and temperature are critical factors.\nb) The rate of spheroidization depends on the temperature and initial microstructure. Spheroidization can\noccur in a few hours at 1300oF (552oC), but may take several years at 850oF (454oC).\nc) Annealed steels are more resistant to spheroidization than normalized steels. Coarse-grained steels are\nmore resistant than fine-grained. Fine grained silicon-killed steels are more resistant than aluminum-\nkilled.\n4.2.2.4 Affected Units or Equipment\na) Spheroidization can occur in piping and equipment after exposure to temperatures above 850oF (454oC).\nThe loss in strength may be as high as about 30% but failure is not likely to occur except under very high\napplied stresses, in areas of stress concentration, or in combination with other damage mechanisms.\nb) The loss in strength is usually accompanied by an increase in ductility which allows for deformation at\nstress concentrations.\nc) Spheroidization affects hot wall piping and equipment in the FCC, catalytic reforming and coker units.\nFired heater tubes in boilers or process units may be affected by a loss in creep strength, but equipment,\nin general, is seldom renewed or repaired because of spheroidization.\n4.2.2.5 Appearance or Morphology of Damage\na) Spheroidization is not visible or readily apparent and can only be observed through metallography. The\npearlitic phase undergoes a time dependant transformation from partial to complete spheroidization\n(Figure 4–3 and Figure 4–4).\nb) In the case of the 5% to 9% CrMo alloys, spheroidization is the process of transforming the carbides\nfrom their original finely dispersed morphology to large agglomerated carbides.\n4.2.2.6 Prevention / Mitigation\nSpheroidization is difficult to prevent except by minimizing long-term exposure to elevated temperatures.\n4.2.2.7 Inspection and Monitoring\nSpheroidization can only be found through field metallography or removal of samples for metallographic\nobservation. A reduction in tensile strength and/or hardness may indicate a spheroidized microstructure.\n4.2.2.8 Related Mechanisms\na) Closely related to graphitization (see 4.2.1).\nb) Spheroidization and graphitization are competing mechanisms which occur at overlapping temperature\nranges. At temperatures above about 1025oF (552oC), graphitization may occur after spheroidization.\nBelow 1025oF (552oC), graphitization occurs before the steel is fully spheroidized.\n4.2.2.9 References\n1. ASM Metals Handbook, “Properties and Selection: Iron, Steels, and High-Performance Alloys,” Volume\n1, ASM International, Materials Park, OH.\n2. D.N. French, “Microstructural Degradation,” The National Board of Boiler and Pressure Vessel\nInspectors, http://www.nationalboard.com, June 2001.\n3. R. D. Port, “Non-Weld Related Graphitization Failures,\" CORROSION/89, Paper #248, Houston, TX,\nNACE 1989.",
    "kind": "section"
  }
]

File: 000_data_FirstTryOnFewChunks/pdf_to_json/kept_sections_manuallyEdited.json (part 2 of 6)
[
    "text": "4.2.6 Sigma Phase Embrittlement\n4.2.6.1 Description of Damage\nFormation of a metallurgical phase known as sigma phase can result in a loss of fracture toughness in some\nstainless steels as a result of high temperature exposure.\n4.2.6.2 Affected Materials\na) 300 Series SS wrought metals, weld metal, and castings. Cast 300 Series SS including the HK and HP\nalloys are especially susceptible to sigma formation because of their high (10-40%) ferrite content.\nb) The 400 Series SS and other ferritic and martensitic SS with 17% Cr or more are also susceptible (e.g.,\nTypes 430 and 440).\nc) Duplex stainless steels.\n4.2.6.3 Critical Factors\na) Alloy composition, time and temperature are the critical factors.\nb) In susceptible alloys, the primary factor that affects sigma phase formation is the time of exposure at\nelevated temperature.\nc) Sigma phase occurs in ferritic (Fe-Cr), martensitic (Fe-Cr), austenitic (Fe-Cr-Ni) and duplex stainless\nsteels when exposed to temperatures in the range of 1000°F to 1750°F (538 oC to 954oC).\nEmbrittlement can result by holding within or cooling through the transformation range.\nd) Sigma forms most rapidly from the ferrite phase that exists in 300 Series SS and duplex SS weld\ndeposits. It can also form in the 300 Series SS base metal (austenite phase) but usually more slowly.\ne) The 300 Series SS can exhibit about 10% to 15% sigma phase. Cast austenitic stainless steels can\ndevelop considerablly more sigma.\nf) Formation of sigma phase in austenitic stainless steels can also occur in a few hours, as evidenced by\nthe known tendency for sigma to form if an austenitic stainless steel is subjected to a postweld heat\ntreatment at 1275°F (690oC).\ng) The tensile and yield strength of sigmatized stainless steels increases slightly compared with solution\nannealed material. This increase in strength is accompanied by a reduction in ductility (measured by\npercent elongation and reduction in area) and a slight increase in hardness.\nh) Stainless steels with sigma can normally withstand normal operating stresses, but upon cooling to\ntemperatures below about 500oF (260oC) may show a complete lack of fracture toughness as measured\nin a Charpy impact test.\ni) The metallurgical change is actually the precipitation of a hard, brittle intermetallic compound that can\nalso render the material more susceptible to intergranular corrosion. The precipitation rate increases with\nincreasing chromium and molybdenum content.\n4.2.6.4 Affected Units or Equipment\na) Common examples include stainless steel cyclones, piping ductwork and valves in high temperature\nFCC Regenerator service.\nb) 300 Series SS weld overlays and tube-to-tubesheet attachment welds can be embrittled during PWHT\ntreatment of the underlying CrMo base metal.\nc) Stainless steel heater tubes are susceptible and can be embrittled.\n4.2.6.5 Appearance or Morphology of Damage\na) Sigma phase embrittlement is a metallurgical change that is not readily apparent, and can only be\nconfirmed through metallographic examination and impact testing.\nDecember 2003 API Recommended Practice 571 4-17\nb) Damage due to sigma phase embrittlement appears in the form of cracking, particularly at welds or in\nareas of high restraint.\nc) Tests performed on sigmatized 300 Series SS (304H) samples from FCC regenerator internals have\nshown that even with 10% sigma formation, the Charpy impact toughness was 39 ft-lbs (53 J) at 1200°F\n(649°C).\nd) For the 10% sigmatized specimen, the values ranged from 0% ductility at room temperature to 100% at\n1200°F (649°C). Thus, although the impact toughness is reduced at high temperature, the specimens\nbroke in a 100% ductile fashion, indicating that the wrought material is still suitable at operating\ntemperatures (Table 4-1).\ne) Cast austenitic stainless steels typically have high ferrite/sigma content (up to 40%) and may have very\npoor high temperature ductility.\n4.2.6.6 Prevention / Mitigation\na) The best way to prevent sigma phase embrittlement is to use alloys that are resistant to sigma formation\nor to avoid exposing the material to the embrittling range.\nb) The lack of fracture ductility at room temperature indicates that care should be taken to avoid application\nof high stresses to sigmatized materials during shutdown, as a brittle fracture could result.\nc) The 300 Series SS can be de-sigmatized by solution annealing at 1950°F (1066°C) for four hours\nfollowed by a water quench. However, this is not practical for most equipment.\nd) Sigma phase in welds can be minimized by controlling ferrite in the range of 5% to 9% for Type 347 and\nsomewhat less ferrite for Type 304. The weld metal ferrite content should be limited to the stated\nmaximum to minimize sigma formation during service or fabrication, and must meet the stated minimum\nin order to minimize hot short cracking during welding.\ne) For stainless steel weld overlay clad Cr-Mo components, the exposure time to PWHT temperatures\nshould be limited wherever possible.\n4.2.6.7 Inspection and Monitoring\na) Physical testing of samples removed from service is the most positive indicator of a problem.\nb) Most cases of embrittlement are found in the form of cracking in both wrought and cast (welded) metals\nduring turnarounds, or during startup or shutdown when the material is below about 500oF (260°C) and\nthe effects of embrittlement are most pronounced.\n4.2.6.8 Related Mechanisms\nNot applicable.\n4.2.6.9 References\n1. API Publication 581, “Risk-Based Inspection - Base Resource Document,” American Petroleum Institute,\nWashington, D.C.\n2. “High Temperature Corrosion in Refinery and Petrochemical Service,” High Temperature Engineering\nBulletin HTB-2, INCO, New York, 1960.\n3. L. Garverick, “Corrosion in the Petrochemical Industry,” ASM International, 1994, pp. 29 and 129 – 136.\n4. R. Viswanathan, “Damage Mechanisms and Life Assessment of High Temperature Components,” ASM\nInternational, 1989.\n5. “Metals Handbook – Desk Edition,” ASM International, Materials Park, OH.",
    "kind": "section"
  },
  
  {
    "title": "4.2.7 Brittle Fracture",
    "start_page": 45,
    "end_page": 48,
    "text": "4.2.7 Brittle Fracture\n4.2.7.1 Description of Damage\nBrittle fracture is the sudden rapid fracture under stress (residual or applied) where the material exhibits little\nor no evidence of ductility or plastic deformation.\n4.2.7.2 Affected Materials\nCarbon steels and low alloy steels are of prime concern, particularly older steels. 400 Series SS are also\nsusceptible.\n4.2.7.3 Critical Factors\na) When the critical combination of three factors is reached, brittle fracture can occur:\ni) The materials’ fracture toughness (resistance to crack like flaws) as measured in a Charpy impact\ntest;\nii) The size, shape and stress concentration effect of a flaw;\niii) The amount of residual and applied stresses on the flaw.\nb) Susceptibility to brittle fracture may be increased by the presence of embrittling phases.\nc) Steel cleanliness and grain size have a significant influence on toughness and resistance to brittle\nfracture.\nd) Thicker material sections also have a lower resistance to brittle fracture due to higher constraint which\nincreases triaxial stresses at the crack tip.\ne) In most cases, brittle fracture occurs only at temperatures below the Charpy impact transition\ntemperature (or ductile-to-brittle transition temperature), the point at which the toughness of the material\ndrops off sharply.\n4.2.7.4 Affected Units or Equipment\na) Equipment manufactured to the ASME Boiler and Pressure Vessel Code, Section VIII, Division 1, prior to\nthe December 1987 Addenda, were made with limited restrictions on notch toughness for vessels\noperating at cold temperatures. However, this does not mean that all vessels fabricated prior to this date\nwill be subject to brittle fracture. Many designers specified supplemental impact tests on equipment that\nwas intended to be in cold service.\nb) Equipment made to the same code after this date were subject to the requirements of UCS 66 (impact\nexemption curves).\nc) Most processes run at elevated temperature so the main concern is for brittle fracture during startup,\nshutdown, or hydrotest/tightness testing. Thick wall equipment on any unit should be considered.\nd) Brittle fracture can also occur during an autorefrigeration event in units processing light hydrocarbons\nsuch as methane, ethane/ethylene, propane/propylene, or butane. This includes alkylation units, olefin\nunits and polymer plants (polyethylene and polypropylene). Storage bullets/spheres for light\nhydrocarbons may also be susceptible.\ne) Brittle fracture can occur during ambient temperature hydrotesting due to high stresses and low\ntoughness at the testing temperature.\n4.2.7.5 Appearance or Morphology of Damage\na) Cracks will typically be straight, non-branching, and largely devoid of any associated plastic deformation\n(no shear lip or localized necking around the crack) (Figure 4-6 to Figure 4-7).\nb) Microscopically, the fracture surface will be composed largely of cleveage, with limited intergranular\ncracking and very little microvoid coalescence.\n4.2.7.6 Prevention / Mitigation\na) For new equipment, brittle fracture is best prevented by using materials specifically designed for low\ntemperature operation including upset and autorefrigeration events. Materials with controlled chemical\ncomposition, special heat treatment and impact test verification may be required. Refer to UCS 66 in\nSection VIII of the ASME BPV Code.\nb) Brittle fracture is an “event” driven damage mechanism. For existing materials, where the right\ncombination of stress, material toughness and flaw size govern the probability of the event, an\nengineering study can be performed in accordance with API RP 579, Section 3, Level 1 or 2.\nc) Preventative measures to minimize the potential for brittle fracture in existing equipment are limited to\ncontrolling the operating conditions (pressure, temperature), minimizing pressure at ambient\ntemperatures during startup and shutdown, and periodic inspection at high stress locations.\nd) Some reduction in the likelihood of a brittle fracture may be achieved by:\ni) Performing a post weld heat treatment (PWHT) on the vessel if it was not originally done during\nmanufacturing; or if the vessel has been weld repaired/modified while in service without the\nsubsequent PWHT.\nii) Perform a “warm” pre-stress hydrotest followed by a lower temperature hydrotest to extend the\nMinimum Safe Operating Temperature (MSOT) envelope.\n4.2.7.7 Inspection and Monitoring\na) Inspection is not normally used to mitigate brittle fracture.\nb) Susceptible vessels should be inspected for pre-existing flaws/defects.\n4.2.7.8 Related Mechanisms\nTemper embrittlement (see 4.2.3), strain age embrittlement (see 4.2.4), 885oF (475oC) embrittlement (see\n4.2.5), titanium hydriding (see 5.1.3.2) and sigma embrittlement (see 4.2.6).\n4.2.7.9 References\n1. API RP 579, Fitness-For-Service, American Petroleum Institute, Washington, D.C.\n2. Jeffery A. Smith and Stanley T. Rolfe, “The Effect of Crack Depth (a) and Crack-Depth to Width Ratio\n(a/W) on the Fracture Toughness of A533-B Steel,” WRC Bulletin 418, Welding Research Council, New\nYork.\n3. British Standard 7910, Guidance on Methods for Assessing the Acceptability of Flaws in Fusion Welded\nStructures, British Standards Institution, London, UK.\n4. ASME Boiler and Pressure Vessel Code, Section III, Division I, Rules for Construction of Nuclear Power\nPlant Components ASME, New York, N.Y.",
    "kind": "section"
  },
  {
    "title": "4.2.8 Creep and Stress Rupture",
    "start_page": 49,
    "end_page": 52,
    "text": "4.2.8 Creep and Stress Rupture\n4.2.8.1 Description of Damage\na) At high temperatures, metal components can slowly and continuously deform under load below the yield\nstress. This time dependent deformation of stressed components is known as creep.\nb) Deformation leads to damage that may eventually lead to a rupture.\n4.2.8.2 Affected Materials\nAll metals and alloys.\n4.2.8.3 Critical Factors\na) The rate of creep deformation is a function of the material, load, and temperature. The rate of damage\n(strain rate) is sensitive to both load and temperature. Generally, an increase of about 25°F (12°C) or an\nincrease of 15% on stress can cut the remaining life in half or more, depending on the alloy.\nb) Table 4-2 lists threshold temperatures above which creep damage is a concern. If the metal temperature\nexceeds these values, then creep damage and creep cracking can occur.\nc) The level of creep damage is a function of the material and the coincident temperature/stress level at\nwhich the creep deformation occurs.\nd) The life of metal components becomes nearly infinite at temperatures below the threshold limit (Table 4-\n2) even at the high stresses near a crack tip.\ne) The appearance of creep damage with little or no apparent deformation is often mistakenly referred to as\ncreep embrittlement, but usually indicates that the material has low creep ductility.\nf) Low creep ductility is:\ni) More severe for higher tensile strength materials and welds.\nii) More prevalent at the lower temperatures in the creep range, or low stresses in the upper creep\nrange.\niii) More likely in a coarse-grained material than a fine-grained material.\niv) Not evidenced by a deterioration of ambient temperature properties.\nv) Promoted by certain carbide types in some CrMo steels.\ng) Increased stress due to loss in thickness from corrosion will reduce time to failure.\n4.2.8.4 Affected Units or Equipment\na) Creep damage is found in high temperature equipment operating above the creep range (Table 4-2).\nHeater tubes in fired heaters are especially susceptible as well as tube supports, hangers and other\nfurnace internals.\nb) Piping and equipment, such as hot-wall catalytic reforming reactors and furnace tubes, hydrogen\nreforming furnace tubes, hot wall FCC reactors, FCC main fractionator and regenerator internals all\noperate in or near the creep range.\nc) Low creep ductility failures have occurred in weld Heat Affected Zones (HAZ) at nozzles and other high\nstress areas on catalytic reformer reactors. Cracking has also been found at long seam welds in some\nhigh temperature piping and in reactors on catalytic reformers.\nd) Welds joining dissimilar materials (ferritic to austenitic welds) may suffer creep related damage at high\ntemperatures due to differential thermal expansion stresses.\n 4.2.8.5 Appearance or Morphology of Damage\na) The initial stages of creep damage can only be identified by scanning electron microscope\nmetallography. Creep voids typically show up at the grain boundaries and in later stages form fissures\nand then cracks.\nb) At temperatures well above the threshold limits, noticeable deformation may be observed. For example,\nheater tubes may suffer long term creep damage and exhibit significant bulging before final fracture\noccurs. (Figure 4-9) The amount of deformation is highly dependent on the material, and the combination\nof temperature and stress level (Figure 4-10).\nc) In vessels and piping, creep cracking can occur where high metal temperatures and stress\nconcentrations occur together, such as near major structural discontinuities including pipe tee joints,\nnozzles, or welds at flaws. Creep cracking, once initiated, can progress rapidly.\n4.2.8.6 Prevention / Mitigation\na) There is little that inspectors or operators can do to prevent this damage once a susceptible material has\nbeen placed into creep service, other than to minimize the metal temperature, particularly with fired\nheater tubes. Avoiding stress concentrators is important during design and fabrication.\nb) Low creep ductility can be minimized by the careful selection of chemistry for low alloy materials. Higher\npost weld heat treatment temperatures may help minimize creep cracking of materials with low creep\nductility such as 1.25Cr-0.5Mo.\nc) Creep damage is not reversible. Once damage or cracking is detected much of the life of the component\nhas been used up and typically the options are to repair or replace the damaged component. Higher\nPWHT in some cases can produce a more creep ductile material with longer life.\ni) Equipment – Repair of creep damaged catalytic reformer reactor nozzles has been successfully\naccomplished by grinding out the affected area (making sure all the damaged metal is removed),\nre-welding and careful blend grinding to help minimize stress concentration. PWHT temperatures\nmust be carefully selected and may require a higher PWHT than originally specified.\nii) Fired Heater Tubes\n• Alloys with improved creep resistance may be required for longer life.\n• Heaters should be designed and operated to minimize hot spots and localized overheating\n(Figure 4-9).\n• Visual inspection followed by thickness measurements and or strap readings may be required to\nassess remaining life of heater tubes in accordance with API RP 579.\n• Minimizing process side fouling/deposits and fire side deposits/scaling can maximixe tube life.\n4.2.8.7 Inspection and Monitoring\na. Creep damage with the associated microvoid formation, fissuring and dimensional changes is not\neffectively found by any one inspection technique. A combination of techniques (UT, RT, EC,\ndimensional measurements and replication) should be employed. Destructive sampling and\nmetallographic examination are used to confirm damage.\nb. For pressure vessels, inspection should focus on welds of CrMo alloys operating in the creep range.\nThe 1 Cr-0.5Mo and 1.25Cr-0.5Mo materials are particularly prone to low creep ductility. Most\ninspections are performed visually and followed by PT or WFMT on several-year intervals. Angle beam\n(shear wave) UT can also be employed, although the early stages of creep damage are very difficult to\ndetect. Initial fabrication flaws should be mapped and documented for future reference.\nc. Fired heater tubes should be inspected for evidence of overheating, corrosion, and erosion as follows:\ni) Tubes should be VT examined for bulging, blistering, cracking, sagging, and bowing.\nii) Wall thickness measurements of selected heater tubes should be made where wall losses are most\nlikely to occur.\nDecember 2003 API Recommended Practice 571 4-25\niii) Tubes should be examined for evidence of diametric growth (creep) with a strap or go/no go\ngauge, and in limited cases by metallography on in place replicas or tube samples. However,\nmetallography on the OD of a component may not provide a clear indication of subsurface damage.\niv) Retirement criteria based on diametric growth and loss of wall thickness is highly dependent on the\ntube material and the specific operating conditions.\n4.2.8.8 Related Mechanisms\na) Creep damage that occurs as a result of exposure to very high temperatures is described in 4.2.10.\nb) Reheat cracking (see 4.2.19) is a related mechanism found in heavy wall equipment.\n4.2.8.9 References\n1. API RP 579, Fitness-For-Service, American Petroleum Institute, Washington, D.C.\n2. API Standard 530, Calculation of Heater Tube Thickness in Petroleum Refineries, American Petroleum\nInstitute, Washington, D.C.\n3. API Standard 660, Shell and Tube Heat Exchangers for General Refinery Service, American Petroleum\nInstitute, Washington, D.C.",
    "kind": "section"
  },
  {
    "title": "4.2.9 Thermal Fatigue",
    "start_page": 53,
    "end_page": 57,
    "text": "4.2.9 Thermal Fatigue\n4.2.9.1 Description of Damage\nThermal fatigue is the result of cyclic stresses caused by variations in temperature. Damage is in the form of\ncracking that may occur anywhere in a metallic component where relative movement or differential\nexpansion is constrained, particularly under repeated thermal cycling.\n4.2.9.2 Affected Materials\nAll materials of construction.\n4.2.9.3 Critical Factors\na) Key factors affecting thermal fatigue are the magnitude of the temperature swing and the frequency\n(number of cycles).\nb) Time to failure is a function of the magnitude of the stress and the number of cycles and decreases with\nincreasing stress and increasing cycles.\nc) Startup and shutdown of equipment increase the susceptibility to thermal fatigue. There is no set limit\non temperature swings; however, as a practical rule, cracking may be suspected if the temperature\nswing exceeds about 200°F (93oC).\nd) Damage is also promoted by rapid changes in surface temperature that result in a thermal gradient\nthrough the thickness or along the length of a component. For example: cold water on a hot tube\n(thermal shock); rigid attachments and a smaller temperature differential; inflexibility to accommodate\ndifferential expansion.\ne) Notches (such as the toe of a weld) and sharp corners (such as the intersection of a nozzle with a vessel\nshell) and other stress concentrations may serve as initiation sites.\n4.2.9.4 Affected Units or Equipment\na) Examples include the mix points of hot and cold streams such as locations where condensate comes in\ncontact with steam systems, such as de-superheating or attemporating equipment (Figure 4-11).\nb) Thermal fatigue cracking has been a major problem in coke drum shells. Thermal fatigue can also occur\non coke drum skirts where stresses are promoted by a variation in temperature between the drum and\nskirt (Figure 4–12 and Figure 4–13).\nc) In steam generating equipment, the most common locations are at rigid attachments between\nneighboring tubes in the superheater and reheater. Slip spacers designed to accommodate relative\nmovement may become frozen and act as a rigid attachment when plugged with fly ash.\nd) Tubes in the high temperature superheater or reheater that penetrate through the cooler waterwall tubes\nmay crack at the header connection if the tube is not sufficiently flexible. These cracks are most\ncommon at the end where the expansion of the header relative to the waterwall will be greatest.\ne) Steam actuated soot blowers may cause thermal fatigue damage if the first steam exiting the soot blower\nnozzle contains condensate. Rapid cooling of the tube by the liquid water will promote this form of\ndamage. Similarly, water lancing or water cannon use on waterwall tubes may have the same effect.\n4.2.9.5 Appearance or Morphology of Damage\na) Thermal fatigue cracks usually initiate on the surface of the component. They are generally wide and\noften filled with oxides due to elevated temperature exposure. Cracks may occur as single or multiple\ncracks.\nb) Thermal fatigue cracks propagate transverse to the stress and they are usually dagger-shaped,\ntransgranular, and oxide filled (Figure 4-14). However, cracking may be axial or circumferential, or both,\nat the same location.\nc) In steam generating equipment, cracks usually follow the toe of the fillet weld, as the change in section\nthickness creates a stress raiser (Figure 4-15). Cracks often start at the end of an attachment lug and if\nthere is a bending moment as a result of the constraint, they will develop into circumferential cracks into\nthe tube.\nd) Water in soot blowers may lead to a crazing pattern. The predominant cracks will be circumferential and\nthe minor cracks will be axial.\n4.2.9.6 Prevention / Mitigation\na) Thermal fatigue is best prevented through design and operation to minimize thermal stresses and\nthermal cycling. Several methods of prevention apply depending on the application.\ni) Designs that incorporate reduction of stress concentrators, blend grinding of weld profiles, and\nsmooth transitions should be used.\nii) Controlled rates of heating and cooling during startup and shutdown of equipment can lower\nstresses.\niii) Differential thermal expansion between adjoining components of dissimilar materials should be\nconsidered.\nb) Designs should incorporate sufficient flexibility to accommodate differential expansion.\ni) In steam generating equipment, slip spacers should slip and rigid attachments should be avoided.\nii) Drain lines should be provided on soot-blowers to prevent condensate in the first portion of the soot\nblowing cycle.\nc) In some cases, a liner or sleeve may be installed to prevent a colder liquid from contacting the hotter\npressure boundary wall\n4.2.9.7 Inspection and Monitoring\na) Since cracking is usually surface connected, visual examination, MT and PT are effective methods of\ninspection.\nb) External SWUT inspection can be used for non-intrusive inspection for internal cracking and where\nreinforcing pads prevent nozzle examination.\nc) Heavy wall reactor internal attachment welds can be inspected using specialized ultrasonic techniques.\n4.2.9.8 Related Mechanisms\nCorrosion fatigue (see 4.5.2) and dissimilar metal weld cracking (see 4.2.12).\n4.2.9.9 References\n1. “Steam - Its Generation and Use,” 40th Edition, Babcock & Wilcox, 1992.\n2. “Combustion Fossil Power Systems,” Third Edition, Combustion Engineering, CT, 1981.\n3. H. Thielsch, “Defects And Failures In Pressure Vessels and Piping,” Krieger Publishing Co., NY, 1977.\n4. R.D. Port and H.M. Herro, “The NALCO Guide To Boiler Failure Analysis,” McGraw Hill, NY, 1991.\n5. D.N. French, “Metallurgical Failures In Fossil Fired Boilers,” John Wiley & Sons, Publishers, Inc., NY,\n1993.\n6. B. Dooley and W. McNaughton, “Boiler Tube Failures: Theory and Practice – 3 Volumes,” EPRI, CA,\n1995.",
    "kind": "section"
  },
  {
    "title": "4.2.10 Short Term Overheating – Stress Rupture",
    "start_page": 58,
    "end_page": 58,
    "text": "4.2.10 Short Term Overheating – Stress Rupture\n4.2.10.1 Description of Damage\nPermanent deformation occurring at relatively low stress levels as a result of localized overheating. This\nusually results in bulging and eventually failure by stress rupture.\n4.2.10.2 Affected Materials\nAll fired heater tube materials and common materials of construction.\n4.2.10.3 Critical Factors\na) Temperature, time and stress are critical factors.\nb) Usually due to flame impingement or local overheating.\nc) Time to failure will increase as internal pressures or loading decrease. However, bulging and distortion\ncan be significant at low stresses, as temperatures increase.\nd) Local overheating above the design temperature.\ne) Loss in thickness due to corrosion will reduce time to failure by increasing the stress.\n4.2.10.4 Affected Units or Equipment\na) All boiler and fired heater tubes are susceptible.\nb) Furnaces with coking tendencies such as crude, vacuum, heavy oil hydroprocessing and coker units are\noften fired harder to maintain heater outlet temperatures and are more susceptible to localized\noverheating.\nc) Hydroprocessing reactors may be susceptible to localized overheating of reactor beds due to inadequate\nhydrogen quench or flow maldistribution.\nd) Refractory lined equipment in the FCC, sulfur plant and other units may suffer localized overheating due\nto refractory damage and/or excessive firing.\n4.2.10.5 Appearance or Morphology of Damage\na) Damage is typically characterized by localized deformation or bulging on the order of 3% to 10% or\nmore, depending on the alloy, temperature and stress level (Figure 4-16).\nb) Ruptures are characterized by open “fishmouth” failures and are usually accompanied by thinning at the\nfracture surface (Figure 4-17).\n4.2.10.6 Prevention / Mitigation\na) Minimize localized temperature excursions.\nb) Fired heaters require proper burner management and fouling/deposit control to minimize hot spots and\nlocalized overheating.\nc) Utilize burners which produce a more diffuse flame pattern.\nd) In hydroprocessing equipment, install and maintain bed thermocouples in reactors and minimize the\nlikelihood of hot spots through proper design and operation.\ne) Maintain refractory in serviceable condition in refractory lined equipment.\n4.2.10.7 Inspection and Monitoring\na) In fired heaters, visual observation, IR monitoring of tubes and tubeskin thermocouples are used to\nmonitor temperatures.\nb) Refractory lined equipment can be monitored with heat indicating paint and periodic IR scans. Inspect\nfor refractory damage during shutdowns.\n4.2.10.8 Related Mechanisms\nCreep/stress rupture (see 4.2.8).\n4.2.10.9 References\n1. API RP 579, Fitness-For-Service, American Petroleum Institute, Washington, D.C.",
    "kind": "section"
  },
  {
    "title": "4.2.11 Steam Blanketing",
    "start_page": 61,
    "end_page": 61,
    "text": "4.2.11 Steam Blanketing\n4.2.11.1 Description of Damage\nThe operation of steam generating equipment is a balance between the heat flow from the combustion of the\nfuel and the generation of steam within the waterwall or generating tube. The flow of heat energy through the\nwall of the tube results in the formation of discrete steam bubbles (nucleate boiling) on the ID surface. The\nmoving fluid sweeps the bubbles away. When the heat flow balance is disturbed, individual bubbles join to\nform a steam blanket, a condition known as Departure From Nucleate Boiling (DNB). Once a steam blanket\nforms, tube rupture can occur rapidly, as a result of short term overheating, usually within a few minutes.\n4.2.11.2 Affected Materials\nCarbon steel and low alloy steels.\n4.2.11.3 Critical Factors\na) Heat flux and fluid flow are critical factors.\nb) Flame impingement from misdirected or damaged burners can provide a heat flux greater than the steam\ngenerating tube can accommodate.\nc) On the water side, anything that restricts fluid flow (for example, pinhole leaks lower in the steam circuit\nor dented tubes from slag falls) will reduce fluid flow and can lead to DNB conditions.\nd) Failure occurs as a result of the hoop stress in the tube from the internal steam pressure at the elevated\ntemperature.\n4.2.11.4 Affected Units or Equipment\nAll steam-generating units including fired boilers, waste heat exchangers in sulfur plants, hydrogen reformers\nand FCC units. Failures can occur in superheaters and reheaters during start-up when condensate blocks\nsteam flow.\n4.2.11.5 Appearance or Morphology of Damage\na) These short-term, high-temperature failures always show an open burst with the fracture edges drawn to\na near knife-edge (Figure 4-18).\nb) The microstructure will always show severe elongation of the grain structure due to the plastic\ndeformation that occurs at the time of failure (Figure 4-17).\n4.2.11.6 Prevention / Mitigation\na) When a DNB condition has developed, tube rupture will quickly follow. Proper burner management\nshould be practiced to minimize flame impingement.\nb) Proper BFW treatment can help prevent some conditions that can lead to restricted fluid flow.\nc) Tubes should be visually inspected for bulging.\n4.2.11.7 Inspection and Monitoring\nBurners should be properly maintained to prevent flame impingement.\n4.2.11.8 Related Mechanisms\na) Steam blanketing can cause caustic corrosion (caustic gouging) as outlined in 4.3.10.\nb) Very similar characteristics are observed in short term overheating (see 4.2.10).\n4.2.11.9 References\n1. “Steam - Its Generation and Use,” 40th Edition, Babcock & Wilcox, 1992.\n2. “Combustion Fossil Power Systems,” Third Edition, Combustion Engineering, CT, 1981.\n3. H. Thielsch, “Defects And Failures In Pressure Vessels and Piping,” Krieger Publishing Co., NY, 1977.\n4. R.D. Port and H.M. Herro, “The NALCO Guide To Boiler Failure Analysis,” McGraw Hill, NY, 1991.\n5. D.N. French, “Metallurgical Failures In Fossil Fired Boilers,” John Wiley & Sons, Inc., NY, 1993.\n6. B. Dooley and W. McNaughton, “Boiler Tube Failures: Theory and Practice – 3 Volumes,” EPRI, CA,\n1995",  
    "kind": "section"
  },
  {
    "title": "4.2.12 Dissimilar Metal Weld (DMW) Cracking",
    "start_page": 64,
    "end_page": 64,
    "text": "4.2.12 Dissimilar Metal Weld (DMW) Cracking\n4.2.12.1 Description of Damage\nCracking of dissimilar metal welds occurs in the ferritic (carbon steel or low alloy steel) side of a weld\nbetween an austenitic (300 Series SS) and a ferritic material operating at high temperature.\n4.2.12.2 Affected Materials\nThe most common are ferritic materials such as carbon steel and low alloy steels that are welded to the\naustenitic stainless steels as well as any material combinations that have widely differing thermal expansion\ncoefficients.\n4.2.12.3 Critical Factors\na) Important factors include the type of filler metal used to join the materials, heating and cooling rate, metal\ntemperature, time at temperature, weld geometry and thermal cycling.\nb) Cracking occurs because the coefficients of thermal expansion between ferritic steels and 300 Series SS\ndiffer by 30% or more. At high operating temperatures, the differences in expansion lead to high stress at\nthe heat affected zone on the ferritic side.\nc) As the temperature increases, differential thermal expansion between the metals results in increasing\nstress at the weldment, particularly if a 300 Series SS weld metal is used.\nd) Stresses acting on the weldment are significantly higher when an austenitic stainless steel filler metal is\nused. A nickel base filler metal has a coefficient of thermal expansion that is closer to carbon steel,\nresulting in significantly lower stress at elevated temperatures.\ne) At elevated temperatures, the problem is aggravated by the diffusion of carbon out of the heat affected\nzone of the ferritic material and into the weld metal. The loss of carbon reduces the creep strength of the\nferritic material heat affected zone, thereby increasing the cracking probability (Figure 4-19).\nf) The temperature at which carbon diffusion becomes a concern is above 800°F to 950°F (427oC to\n510°C) for carbon steels and low alloy steels.\ng) Ferritic/austenitic joints can generate significant thermal expansion/thermal fatigue stresses at\ntemperatures greater than 510oF (260oC).\nh) Dissimilar metal welds with a 300 Series SS weld metal on a ferritic steel may also result in a narrow\nregion of high hardness at the toe of the weld, near the fusion line on the ferritic steel side. High\nhardness zones render the material susceptible to various forms of environmental cracking such as\nsulfide stress cracking or hydrogen stress cracking.\ni) Thermal cycling aggravates the problem.\nj) In environments that promote liquid ash corrosion, weld cracking problems may be accelerated by\nstress-assisted corrosion. The ferritic heat affected zone will preferentially corrode due to the large\nthermal strain. The results are long, narrow, oxide wedges that parallel the fusion line of the weld\n(Figure 4-20).\nk) Poor geometry of the weld, excessive undercut, and other stress intensification factors will aggravate\ncrack formation.\n4.2.12.4 Affected Units or Equipment\na) Dissimilar metal welds are utilized in special applications in refineries and other process plants.\nb) Dissimilar metal welds have been used in piping around FCC reactors and regenerator vessels, in fired\nheater applications where the heater tube material changes from 5Cr or 9Cr to 300 Series SS, and in\ntransitions in hydroprocessing reactor outlet piping from overlaid low alloy CrMo nozzles or piping to solid\n300 Series SS piping.\nc) All superheaters and reheaters that have welds between ferritic materials (1.25Cr-0.5Mo and 2.25Cr-\n1Mo) and the austenitic materials (300 Series SS, 304H, 321H, and 347H).\n4.2.12.5 Appearance or Morphology of Damage\na) The cracks form at the toe of the weld in the heat-affected zone of the ferritic material (Figure 4-19,\nFigure 4-21 and Figure 4-22).\nb) Welds joining tubes are the most common problem area, but support lugs or attachments of cast or\nwrought 300 Series SS to 400 Series SS are also affected.\n4.2.12.6 Prevention / Mitigation\na) Nickel base filler metals which have a coefficient of thermal expansion closer to carbon steel and low\nalloy steels may dramatically increase the life of the joint, because of the significant reduction in thermal\nstress acting on the steel (ferritic) side of the joint.\nb) If 300 Series SS welding electrodes are used, the dissimilar metal weld should be located in a low\ntemperature region.\nc) In steam generating equipment, the weld at the high temperature end should be made in the penthouse\nor header enclosure, out of the heat transfer zone.\nd) Install a pup piece that has an intermediate thermal expansion coefficient between the two materials to\nbe joined.\n4.2.12.7 Inspection and Monitoring\na) In fired heater tubes, the cracks form primarily from the outside so that visual, MT and PT inspection\nmethods can be used.\nb) Environmental cracking will also result in surface breaking cracks initiating on the ID surface exposed to\nthe corrosive environment, which can be detected using UT methods.\n4.2.12.8 Related Mechanisms\nThermal fatigue (see 4.2.9) and corrosion fatigue (see 4.5.2).\n4.2.12.9 References\n1. “Steam - Its Generation and Use,” 40th Edition, Babcock & Wilcox, 1992.\n2. “Combustion Fossil Power Systems,” Third Edition, Combustion Engineering, CT, 1981.\n3. H. Thielsch, “Defects and Failures In Pressure Vessels and Piping,” Krieger Co., NY, 1977.\n4. R.D. Port and H.M. Herro, “The NALCO Guide to Boiler Failure Analysis,” McGraw-Hill, NY, 1991.\n5. D.N. French, “Metallurgical Failures in Fossil Fired Boilers,” John Wiley & Sons, Inc., NY, 1993.\n6. B. Dooley and W. McNaughton, “Boiler Tube Failures: Theory and Practice – 3 Volumes,” EPRI, CA,\n1995",
    "kind": "section"
  },
  {
    "title": "4.2.13 Thermal Shock",
    "start_page": 68,
    "end_page": 68,
